Repository: ashutosh29599/Corrosion-Rate-Prediction

File: score_train/score/min_max_normalization and absolute_error/score_Random Forest Regression.csv (part 1 of 3)
Soil Resistivity (Ohm-m),pH,Moisture Equivalent(%),exposure time,Air pore space (%),Clay %,Pipe Diameter (inches),Iron and Steel Type_Bessemer Steel,Iron and Steel Type_Open Hearth iron,Iron and Steel Type_Wrought Iron,Loss Oz/ft2,score
2.78,9.4,24.7,5.64,6.1,6.2,3.0,False,False,True,12.875600000000002,0.0
23.7,6.2,31.2,4.26,10.8,30.9,3.0,False,True,False,3.152588888888888,0.0
5.0,7.48,54.48,4.2,5.65,70.36,1.44,True,False,False,3.805088888888888,0.8918518584290539
177.9,4.8,29.1,11.6,18.2,46.1,1.5,False,True,False,3.960585714285716,0.19684300461665064
28.9,7.5,22.4,1.0,3.8,36.3,1.5,False,False,True,1.0879999999999996,0.005885043125889334
112.0,4.5,13.8,3.09,16.0,17.6,3.0,True,False,False,1.338333333333334,0.0
17.8,7.2,25.8,5.7,9.5,36.0,1.5,False,False,True,1.7090045017051911,0.0
7.12,4.2,57.8,5.4,22.4,29.8,1.5,True,False,False,12.972200000000004,1.0
20.6,7.3,18.0,8.76,10.9,26.0,3.0,False,False,True,2.0996,0.0
74.6,6.6,13.0,4.0,27.8,6.6,1.5,False,True,False,1.4645465277777785,0.0
31.87,7.07,12.4,12.2,33.34,12.59,1.45,True,False,False,4.007340000000002,0.0
28.2,6.8,24.8,8.57,15.8,52.1,3.0,False,False,True,4.133079365079365,1.0
57.06,7.25,17.68,3.8,11.58,15.94,2.92,False,False,True,1.5790000000000006,0.24987795925036912
17.7,7.6,25.7,4.1,2.6,46.1,1.5,False,True,False,1.352800000000001,0.0
0.55,2.99,55.45,9.8,69.05,65.12,1.61,True,False,False,13.088,0.0
21.2,4.4,34.3,1.18,3.7,63.6,3.0,True,False,False,0.8064000000000003,0.0
17.7,7.6,25.7,3.23,2.6,46.1,3.0,False,False,True,1.6184285714285709,0.3599449168344468
17.7,7.6,25.7,11.39,2.6,46.1,1.5,False,True,False,2.7511142857142845,0.0
110.0,5.3,32.0,9.58,15.5,53.1,1.5,False,False,True,1.7706,0.0
28.2,6.8,24.8,16.9,15.8,52.1,1.5,False,True,False,5.238650000000002,0.0
8.0,6.8,72.8,11.7,34.0,46.2,3.0,True,False,False,12.655399999999997,0.0
12.51,4.28,34.35,12.1,26.55,71.12,1.69,False,False,True,15.072400000000004,0.5811063021987343
62.7,5.7,22.69,11.25,6.84,19.05,3.0,True,False,False,6.381610097286226,0.0
82.9,4.4,22.2,4.6,12.0,26.5,1.5,False,False,True,3.7727333333333353,1.0
205.0,4.7,2.8,16.88,38.1,0.6,1.5,False,True,False,4.179600000000002,0.9484916267279132
1.3,7.0,29.4,10.01,7.2,32.4,3.0,True,False,False,5.228999999999998,0.7309812694414348
20.6,7.3,18.0,7.29,10.9,26.0,3.0,False,True,False,1.6025079545454537,0.022919565944190808
368.38,5.67,15.58,14.98,34.96,15.82,3.0,False,True,False,2.1430000000000007,0.1594548549155393
11.4,4.52,33.92,10.76,24.39,66.77,3.0,False,True,False,9.490799999999997,1.0
431.0,5.9,12.2,8.1,40.6,7.2,3.0,True,False,False,0.9425333333333328,0.005705773419558893
66.7,5.6,22.2,8.3,7.0,17.7,3.0,True,False,False,5.35286612903226,0.07199761614795351
29.66,7.35,46.26,7.7,20.82,18.76,3.28,False,False,True,1.7150000000000003,0.0
11.35,7.26,28.34,7.5,16.63,20.24,1.57,False,False,True,2.9161059307359314,0.02924934936893376
20.6,7.3,18.0,6.2,10.9,26.0,1.5,True,False,False,1.2056891666666676,0.0
19.7,4.6,28.4,1.1,3.9,34.2,1.5,True,False,False,0.8138,1.0
0.6,3.1,55.4,5.68,68.9,65.0,1.5,False,False,True,7.248799999999997,1.0
112.0,4.5,13.8,8.0,16.0,17.6,3.0,False,True,False,1.9997999999999991,0.0
112.0,4.5,13.8,3.61,16.0,17.6,1.5,False,False,True,1.9166,0.0
0.6,3.1,55.4,11.14,68.9,65.0,3.0,False,True,False,12.086000000000006,0.0
2.51,7.18,14.94,11.7,18.54,26.91,2.94,False,True,False,8.930800000000003,1.0
137.0,4.7,34.8,12.0,14.9,45.8,3.0,False,False,True,10.952800000000002,1.0
31.9,7.1,12.4,9.97,33.5,12.8,1.5,True,False,False,3.3929399999999994,0.2601095082376634
57.01,7.29,17.89,3.9,11.89,15.59,1.48,False,False,True,1.9484666666666663,0.0
430.89,6.08,12.42,17.5,40.55,7.25,1.55,False,True,False,2.0642,0.0
99.46,5.14,14.53,2.71,30.96,5.68,1.5,False,True,False,1.5324,0.0
15.65,7.07,49.96,15.45,6.57,64.34,3.0,False,True,False,7.1446000000000005,1.0
51.68,7.25,23.77,10.54,14.12,19.1,3.0,False,True,False,4.294633333333333,0.40713005842908445
11.46,7.32,28.27,7.8,16.53,20.2,3.11,False,True,False,2.442399999999999,1.0
35.21,6.2,17.04,4.0,14.55,14.0,1.33,False,False,True,2.4027800000000004,0.9110141761505449
4.08,6.8,24.6,7.07,2.5,62.6,3.0,False,False,True,11.4808,0.7667040206795783
114.0,4.5,13.0,13.06,34.7,5.6,3.0,False,False,True,1.396033333333334,0.18756469102552717
19.7,4.6,28.4,5.45,3.9,34.2,1.5,False,True,False,2.3940119047619053,1.0
2.78,9.4,24.7,12.1,6.1,6.2,1.5,False,False,True,21.15740000000001,0.0
13.2,5.3,33.1,5.86,6.9,40.3,1.5,True,False,False,4.221985000000002,1.0
2.63,7.4,14.8,5.8,18.7,26.7,1.5,True,False,False,3.3940333333333315,1.0
114.0,4.5,13.0,17.2,34.7,5.6,1.5,True,False,False,1.5545,0.0
5.16,7.27,36.72,2.74,8.18,69.43,1.5,False,True,False,1.984400000000001,1.0
28.2,6.8,24.8,5.5,15.8,52.1,1.5,False,True,False,2.4746378095238115,0.0
2.78,9.4,24.7,10.28,6.1,6.2,3.0,True,False,False,20.201399999999985,0.0
13.15,7.0,28.8,9.7,4.9,35.8,1.5,False,True,False,6.499555555555556,0.0
45.2,6.16,24.85,7.94,6.16,24.97,1.5,False,True,False,4.588950000000001,0.19971894315789882
12.65,4.14,34.63,7.9,26.63,71.36,2.87,True,False,False,12.7872,1.0
13.2,5.3,33.1,8.95,6.9,40.3,1.5,False,False,True,5.102236229946523,1.0
59.99,4.6,30.88,3.9,4.34,51.65,3.05,True,False,False,4.003000000000001,0.733782736097023
137.0,4.7,34.8,5.22,14.9,45.8,3.0,False,True,False,5.583799999999999,0.0
137.0,4.7,34.8,6.02,14.9,45.8,3.0,True,False,False,6.047,0.0
66.7,5.6,22.2,11.97,7.0,17.7,1.5,True,False,False,6.159316129032256,0.0
12.78,4.11,34.48,12.0,26.73,71.23,2.98,True,False,False,17.0642,0.0
10.0,8.8,31.2,4.83,7.2,31.2,3.0,False,True,False,1.8812595238095235,0.0
2.48,7.38,14.8,3.9,18.55,26.54,3.03,False,False,True,3.022600000000001,0.0
74.09,6.18,19.89,11.64,18.24,21.04,1.5,False,True,False,3.844864502164504,0.24441437302750502
12.15,7.0,28.6,4.7,1.1,52.5,3.0,True,False,False,4.7324,0.1197220938099019
177.86,4.76,29.24,7.9,18.08,46.07,1.39,False,True,False,3.8534000000000015,0.0
74.6,6.6,13.0,7.9,27.8,6.6,3.0,False,True,False,4.314040000000001,0.0
110.0,5.3,32.0,6.41,15.5,53.1,3.0,False,False,True,1.448599999999999,0.030441208406133
66.7,5.6,22.2,12.0,7.0,17.7,3.0,False,True,False,6.380978033794163,1.0
4.08,6.8,24.6,7.85,2.5,62.6,3.0,False,True,False,13.0176,0.8761902782292889
177.9,4.8,29.1,8.22,18.2,46.1,3.0,True,False,False,4.116066666666665,0.34429645935312525
49.0,6.7,23.4,8.0,14.7,35.1,3.0,False,True,False,3.1407729004328995,0.0
431.0,5.9,12.2,4.42,40.6,7.2,3.0,False,True,False,0.6903999999999998,0.0
28.2,6.8,24.8,1.0,15.8,52.1,3.0,False,False,True,0.9014926829268294,0.5617985906651696
66.7,5.6,22.2,10.95,7.0,17.7,3.0,False,False,True,6.22118470046083,1.0
7.56,5.46,32.2,7.09,17.85,53.71,1.5,True,False,False,6.427741666666668,0.5402816734121141
205.0,4.7,2.8,10.12,38.1,0.6,3.0,True,False,False,2.595,0.0
10.0,8.8,31.2,10.28,7.2,31.2,3.0,False,False,True,3.5366000000000004,0.2875294407541159
111.94,4.5,13.65,4.2,16.0,17.62,1.49,True,False,False,2.033783333333333,0.0
3.3,7.6,37.0,1.1,8.7,70.1,3.0,True,False,False,0.9688,1.0
21.2,4.4,34.3,8.59,3.7,63.6,3.0,False,False,True,4.496999999999998,0.023630721212668796
2.9,9.5,21.7,5.9,34.5,9.4,3.0,True,False,False,5.4688,1.0
59.8,4.5,30.8,5.9,4.4,51.7,1.5,False,False,True,5.640599999999999,1.0
386.0,4.5,3.0,7.7,32.1,2.6,1.5,False,True,False,1.7353999999999998,0.0
29.06,7.47,22.52,1.0,3.69,36.24,3.02,False,True,False,1.2277624999999996,0.0
74.76,6.68,12.92,6.0,27.83,6.75,2.9,False,False,True,3.105349999999999,0.11558307800551582
49.0,6.7,23.4,8.36,14.7,35.1,3.0,False,False,True,3.895843001443001,1.0
28.13,6.77,24.82,3.6,15.74,51.95,1.6,True,False,False,2.004846016260164,0.0
31.9,7.1,12.4,13.75,33.5,12.8,1.5,False,False,True,4.356210000000002,1.0
137.02,4.82,34.64,11.9,14.78,45.91,1.54,False,True,False,10.8294,0.0
114.0,4.5,13.0,16.99,34.7,5.6,1.5,True,False,False,1.5505000000000002,0.0
431.0,5.9,12.2,8.71,40.6,7.2,3.0,False,True,False,0.9808999999999992,0.0
2.63,7.4,14.8,1.43,18.7,26.7,3.0,False,True,False,1.3739999999999997,0.39392634581280783
3.3,7.6,37.0,1.29,8.7,70.1,3.0,True,False,False,0.9823999999999996,0.0
21.4,4.67,34.22,17.0,3.5,63.62,1.53,True,False,False,6.4974,0.3186591339778482
29.8,7.3,46.4,4.9,20.9,18.6,3.0,False,False,True,1.4997355742296927,0.0
386.0,4.5,3.0,4.72,32.1,2.6,1.5,False,True,False,0.7963999999999998,0.04394871056086495
4.89,7.5,54.4,4.26,5.7,70.4,3.0,False,True,False,3.678,0.0
0.64,2.89,55.19,6.3,69.19,65.1,1.59,False,False,True,8.376,0.0
33.39,7.07,12.77,2.09,33.16,13.57,1.5,True,False,False,0.4718,0.0
28.9,7.5,22.4,10.19,3.8,36.3,1.5,False,False,True,5.175600000000003,0.0
6.84,7.3,37.6,8.22,2.0,44.9,3.0,True,False,False,4.862999999999998,0.0
114.21,4.56,13.16,4.1,34.96,5.67,3.02,True,False,False,0.8039999999999999,0.0
12.7,4.2,34.5,6.0,26.6,71.2,1.5,False,True,False,8.727599999999997,1.0
17.7,7.6,25.7,1.5,2.6,46.1,1.5,False,False,True,0.5761999999999997,0.0
12.73,4.16,34.51,2.2,26.56,71.25,1.53,False,True,False,4.841800000000001,1.0
20.49,7.48,17.85,17.5,10.74,26.01,3.13,False,True,False,2.2286000000000006,0.12130865462553653
137.0,4.7,34.8,2.9,14.9,45.8,1.5,True,False,False,3.8084,1.0
11.4,7.3,28.4,11.16,16.6,20.3,3.0,False,False,True,2.930400000000001,0.0
82.9,4.4,22.2,6.73,12.0,26.5,1.5,False,True,False,4.764967787114845,0.43626214361293514
252.48,6.37,19.29,8.56,25.35,19.42,3.0,True,False,False,3.3812,0.5179020602457739
28.14,6.89,24.79,11.5,15.67,52.23,2.89,False,True,False,4.84873333333333,0.2404631608011115
0.6,3.1,55.4,8.0,68.9,65.0,3.0,False,False,True,10.402399999999997,1.0
7.12,4.2,57.8,8.28,22.4,29.8,1.5,True,False,False,23.5118,0.0
49.0,6.7,23.4,8.67,14.7,35.1,1.5,False,True,False,3.511093001443001,0.04246527554587945
59.8,4.5,30.8,3.91,4.4,51.7,3.0,True,False,False,3.8266,0.0
109.98,5.11,32.06,7.8,15.61,53.05,2.93,False,False,True,2.1371999999999995,1.0
74.6,6.6,13.0,6.1,27.8,6.6,3.0,False,False,True,3.440868787878788,0.0
74.64,6.47,12.94,12.0,27.75,6.69,3.07,False,False,True,4.851364444444448,0.0
2.68,9.37,24.72,1.7,6.23,6.23,1.23,True,False,False,8.443800000000001,0.0
431.0,5.9,12.2,5.13,40.6,7.2,1.5,True,False,False,0.7386,0.0
49.0,6.7,23.4,3.19,14.7,35.1,3.0,False,False,True,1.6082126829268295,0.20643738225481703
5.7,3.7,42.6,4.56,1.9,87.8,1.5,False,False,True,3.3467200000000004,0.0448319033328591
12.75,8.49,20.33,4.44,28.37,10.77,1.5,False,False,True,3.9036,0.19974604343668093
85.0,4.9,29.4,3.46,5.4,1.2,1.5,True,False,False,3.1572000000000005,0.0
9.7,6.0,33.0,2.0,2.3,47.1,3.0,True,False,False,2.328338095238095,0.0
51.5,4.9,28.4,6.34,9.6,22.3,1.5,False,True,False,5.40767619047619,0.0
8.0,6.8,72.8,10.08,34.0,46.2,3.0,False,False,True,11.265600000000004,0.25960858218016464
17.8,7.2,25.8,1.0,9.5,36.0,1.5,True,False,False,0.5713999999999997,1.0
4.89,7.5,54.4,7.41,5.7,70.4,3.0,False,False,True,5.4796,0.0
12.7,4.2,34.5,2.24,26.6,71.2,3.0,False,True,False,4.6972,0.07382352038505101
112.0,3.8,7.0,5.4,3.5,4.5,3.0,False,False,True,3.951400000000001,0.0
112.0,3.8,7.0,10.6,3.5,4.5,1.5,False,False,True,8.302000000000003,0.0
12.15,7.0,28.6,9.11,1.1,52.5,3.0,False,False,True,8.62101818181818,0.0
28.2,6.8,24.8,1.0,15.8,52.1,1.5,False,True,False,0.8948926829268293,1.0
206.43,4.04,5.62,8.35,13.36,3.85,1.5,False,True,False,4.496600000000002,0.24821292720098875
19.64,4.56,28.36,5.7,3.72,34.28,2.87,False,True,False,2.221446666666667,0.0
13.2,5.3,33.1,17.4,6.9,40.3,1.5,False,False,True,6.466922222222224,1.0
57.0,7.3,17.8,2.43,11.7,15.8,3.0,True,False,False,1.0438333333333332,0.9709619764031298
35.07,6.35,17.04,5.9,14.29,14.15,2.89,False,False,True,2.484797597402597,1.0
137.0,4.7,34.8,10.12,14.9,45.8,3.0,True,False,False,9.457800000000006,0.0
51.5,4.9,28.4,11.6,9.6,22.3,3.0,True,False,False,7.247983333333332,0.3784018973480592
51.52,4.92,28.19,7.5,9.74,22.42,1.52,False,False,True,6.101214285714287,0.0
21.22,4.32,34.21,16.7,3.91,63.6,1.48,False,False,True,5.687400000000002,0.0
177.9,4.8,29.1,12.0,18.2,46.1,1.5,False,True,False,3.950985714285715,0.6535300849807157
17.7,7.6,25.7,2.59,2.6,46.1,1.5,True,False,False,1.1777999999999995,0.8873268661351168
14.94,6.79,7.54,4.1,23.22,31.07,3.07,True,False,False,2.5772900000000005,0.0
3.3,7.6,37.0,8.57,8.7,70.1,1.5,False,True,False,5.020199999999998,1.0
6.13,6.45,41.16,5.59,32.59,45.11,3.0,False,True,False,5.990799999999999,0.1519449206362156
12.15,7.0,28.6,9.6,1.1,52.5,1.5,True,False,False,8.788685714285718,0.0
5.74,3.84,42.59,12.0,1.85,87.84,1.43,False,False,True,7.076000000000001,0.8191900280521461
46.93,6.75,16.17,3.82,30.04,20.56,1.5,False,False,True,1.7345999999999993,0.6543115882267047
6.87,7.43,37.43,12.1,2.15,44.9,3.07,True,False,False,6.622614285714283,0.14687148602321745
2.34,8.8,28.7,7.5,5.0,24.5,1.5,True,False,False,15.903199999999996,1.0
386.07,4.56,3.05,12.1,32.12,2.44,3.1,True,False,False,2.2688000000000006,0.0
137.0,4.7,34.8,9.58,14.9,45.8,1.5,False,False,True,11.323000000000002,0.88051335777862
431.0,5.9,12.2,1.9,40.6,7.2,1.5,True,False,False,0.3057999999999999,0.0
431.0,5.9,12.2,1.9,40.6,7.2,1.5,False,True,False,0.2996,0.0
74.54,6.7,13.11,8.1,27.83,6.37,1.59,False,False,True,4.492300000000001,1.0
2.78,9.4,24.7,8.1,6.1,6.2,3.0,True,False,False,19.365199999999987,0.0
82.9,4.4,22.2,10.11,12.0,26.5,3.0,True,False,False,6.336366666666666,1.0
57.0,7.3,17.8,9.66,11.7,15.8,3.0,True,False,False,2.988866666666668,0.0
51.5,4.9,28.4,1.7,9.6,22.3,3.0,False,False,True,1.915866666666667,0.0
17.7,7.6,25.7,6.1,2.6,46.1,1.5,True,False,False,1.676355555555557,0.0
13.2,5.3,33.1,15.64,6.9,40.3,3.0,False,False,True,6.233950000000002,0.2897441885028364
17.8,7.46,25.83,12.1,2.68,46.02,3.02,False,True,False,3.87241,1.0
0.6,3.1,55.4,8.48,68.9,65.0,1.5,False,False,True,11.614199999999991,1.0
4.08,6.8,24.6,7.7,2.5,62.6,3.0,True,False,False,13.533999999999994,0.0
35.2,6.2,17.2,7.66,14.4,13.9,1.5,True,False,False,3.318235822510822,1.0
30.57,5.87,30.16,5.23,3.98,36.84,3.0,False,False,True,2.97495,1.0
28.2,6.8,24.8,7.67,15.8,52.1,1.5,True,False,False,3.174215555555556,0.0
9.7,6.0,33.0,8.35,2.3,47.1,3.0,False,False,True,7.121807142857144,0.0
35.2,6.2,17.2,3.8,14.4,13.9,1.5,True,False,False,2.3250764285714283,0.04848210573655277
23.7,6.2,31.2,3.91,10.8,30.9,1.5,True,False,False,2.917799365079364,0.6998101612170666
2.63,7.4,14.8,1.64,18.7,26.7,3.0,False,False,True,1.8167999999999989,1.0
0.6,3.1,55.4,8.0,68.9,65.0,3.0,False,True,False,10.243799999999997,0.0
17.56,7.61,25.81,4.0,2.65,46.1,2.94,False,True,False,1.5449999999999997,0.6374842666593389
57.0,7.3,17.8,9.6,11.7,15.8,3.0,True,False,False,2.974466666666668,0.0
6.79,7.26,37.56,6.0,1.94,44.97,2.96,True,False,False,3.797275,0.0
17.8,7.2,25.8,11.7,9.5,36.0,3.0,True,False,False,3.204600000000001,0.17162964117243468
8.0,6.8,72.8,2.86,34.0,46.2,3.0,False,False,True,2.6972000000000005,0.0
386.0,4.5,3.0,17.2,32.1,2.6,3.0,True,False,False,2.4662666666666646,0.051020802069921115
49.0,6.7,23.4,6.46,14.7,35.1,3.0,False,False,True,2.923267961646198,0.16795625844566525
12.76,4.32,34.46,5.9,26.71,70.97,1.52,True,False,False,7.621600000000001,1.0
28.93,7.59,22.27,7.6,3.76,36.39,3.08,False,False,True,2.99235,1.0
66.7,5.6,22.2,8.0,7.0,17.7,1.5,False,True,False,5.216328629032258,0.02591646457558925
83.0,4.42,22.22,4.1,11.98,26.51,1.71,True,False,False,3.3843600000000005,0.27431246476533466
2.78,9.4,24.7,7.93,6.1,6.2,1.5,True,False,False,18.44400000000001,0.0
28.24,6.88,24.7,11.6,15.75,52.16,1.48,False,True,False,5.531533333333332,1.0
20.6,7.3,18.0,8.43,10.9,26.0,3.0,False,True,False,2.0439,0.0
51.5,4.9,28.4,8.53,9.6,22.3,1.5,True,False,False,6.123199999999998,0.0
112.0,3.8,7.0,10.1,3.5,4.5,3.0,False,False,True,7.978999999999997,0.4144231559985971
205.04,4.69,2.91,8.0,38.06,0.46,3.02,False,False,True,2.2759,0.014022967285440257
205.12,4.69,2.86,1.8,38.28,0.61,1.68,True,False,False,1.3238000000000003,0.0
51.51,4.85,28.1,3.6,9.78,22.55,1.41,False,True,False,3.3987238095238093,0.02314841042199091
112.0,3.8,7.0,10.1,3.5,4.5,3.0,True,False,False,7.774399999999996,0.7115577034256678
9.9,5.89,32.98,8.0,2.31,47.04,3.01,False,False,True,7.055400000000001,0.0
5.7,3.7,42.6,10.8,1.9,87.8,3.0,False,False,True,6.760400000000001,0.0
2.78,9.4,24.7,3.4,6.1,6.2,3.0,False,True,False,8.5978,1.0
1.27,7.02,29.35,11.6,7.11,32.27,1.39,False,True,False,5.359799999999998,1.0
3.05,9.36,21.74,1.9,34.71,9.44,3.01,False,False,True,4.2498000000000005,0.0
2.34,8.8,28.7,9.24,5.0,24.5,1.5,True,False,False,26.18600000000001,0.137152895554673
74.62,6.55,12.83,1.2,27.82,6.67,1.34,False,False,True,1.2192,0.0
28.26,7.0,24.86,16.9,15.84,52.11,3.13,True,False,False,5.13765,0.0
15.0,7.0,7.6,10.79,23.2,30.9,1.5,False,True,False,4.200185454545457,0.0
11.4,7.3,28.4,5.6,16.6,20.3,3.0,False,False,True,3.0042025274725286,0.0
74.4,5.6,24.2,5.96,7.5,15.3,1.5,True,False,False,2.980477824933688,0.0
17.7,7.6,25.7,12.1,2.6,46.1,3.0,False,False,True,3.2141142857142846,0.0
178.02,4.74,29.12,3.8,18.18,46.08,1.6,False,False,True,3.130466666666667,0.0
9.7,6.0,33.0,11.68,2.3,47.1,1.5,False,True,False,7.181966666666664,0.0
4.08,6.8,24.6,9.0,2.5,62.6,3.0,False,False,True,14.912799999999995,1.0
177.9,4.8,29.1,7.22,18.2,46.1,3.0,False,True,False,3.661999999999999,0.5845996632352106
21.31,4.44,34.18,1.0,3.82,63.76,2.99,True,False,False,1.0432000000000006,1.0
31.9,7.1,12.4,1.9,33.5,12.8,1.5,False,True,False,0.366,0.5447141933414541
82.9,4.4,22.2,3.44,12.0,26.5,3.0,False,False,True,3.0454933333333343,1.0
13.2,5.3,33.1,7.9,6.9,40.3,3.0,True,False,False,4.5967832537560485,0.0
2.94,9.45,24.71,10.3,6.09,6.11,1.69,True,False,False,19.195999999999994,0.0
5.7,3.7,42.6,8.0,1.9,87.8,3.0,True,False,False,4.372800000000001,0.0
3.3,7.6,37.0,7.5,8.7,70.1,1.5,False,True,False,3.668398245614035,0.468587576801004
11.38,7.25,28.36,7.7,16.59,20.32,3.02,True,False,False,2.61584,0.0
49.0,6.7,23.4,1.4,14.7,35.1,3.0,False,False,True,1.390376016260162,0.0
31.8,5.82,30.38,4.75,10.45,28.39,1.5,False,False,True,3.3308622222222213,0.11868644135897943
12.15,7.0,28.6,1.0,1.1,46.2,1.5,False,True,False,1.4598000000000002,1.0
2.78,9.4,24.7,5.49,6.1,6.2,3.0,False,True,False,12.4974,1.0
59.8,4.5,30.8,12.92,4.4,51.7,3.0,False,False,True,9.396266666666666,0.0
17.73,7.51,25.81,4.0,2.51,46.13,1.63,False,False,True,1.9522666666666653,0.0
35.2,6.2,17.2,5.57,14.4,13.9,1.5,False,True,False,2.6951587878787886,0.0
51.5,4.9,28.4,7.34,9.6,22.3,1.5,False,True,False,5.842214285714282,1.0
386.0,4.5,3.0,1.45,32.1,2.6,3.0,True,False,False,0.3148000000000002,0.0
28.9,7.5,22.4,1.98,3.8,36.3,1.5,False,True,False,1.37744,0.0
17.7,7.6,25.7,5.94,2.6,46.1,1.5,True,False,False,1.677955555555557,0.0
17.8,7.2,25.8,1.0,9.5,36.0,3.0,False,False,True,0.4431,1.0
74.4,5.6,24.2,1.65,7.5,15.3,3.0,False,True,False,1.345666666666667,0.0
111.85,4.53,13.81,8.0,15.97,17.54,2.89,False,True,False,2.177399999999999,0.0
31.9,7.1,12.4,17.5,33.5,12.8,3.0,False,True,False,5.124600000000004,0.0
9.7,6.0,33.0,10.35,2.3,47.1,3.0,False,False,True,7.731407142857146,0.10362989138481178
29.8,7.3,46.4,5.07,20.9,18.6,1.5,False,False,True,1.9271117647058815,1.0
29.8,7.3,46.4,3.58,20.9,18.6,3.0,True,False,False,1.946045098039216,0.0
1.3,7.0,29.4,9.42,7.2,32.4,1.5,False,True,False,5.307783333333332,1.0
48.85,6.71,23.46,8.2,14.71,35.06,3.12,False,False,True,3.9121238095238096,1.0
49.0,6.7,23.4,6.77,14.7,35.1,1.5,False,True,False,3.003095238095238,0.0
6.84,7.3,37.6,5.9,2.0,44.9,1.5,True,False,False,3.732933333333333,0.35523968236636383
431.0,5.9,12.2,4.1,40.6,7.2,3.0,True,False,False,0.7527999999999996,0.01766564042235028
11.4,7.3,28.4,6.05,16.6,20.3,3.0,False,False,True,2.993602527472529,1.0
9.7,6.0,33.0,3.42,2.3,47.1,3.0,False,False,True,3.531508333333335,0.06379086733794637
386.0,4.5,3.0,11.37,32.1,2.6,1.5,False,True,False,2.30615,0.0030161863383722093
66.7,5.6,22.2,4.85,7.0,17.7,1.5,False,True,False,3.84248611111111,0.47072141044796056
31.9,7.1,12.4,6.31,33.5,12.8,3.0,True,False,False,2.040036666666666,0.22386928609536563
13.2,5.3,33.1,1.73,6.9,40.3,3.0,False,True,False,0.986,0.04070166699765422
5.7,3.7,42.6,8.0,1.9,87.8,3.0,False,False,True,4.7644,1.0
82.9,4.4,22.2,3.11,12.0,26.5,3.0,True,False,False,2.8386,0.12105263827812691
49.0,6.7,23.4,12.0,14.7,35.1,3.0,False,True,False,4.379172222222223,0.20357770914752013
204.95,4.61,2.88,17.6,38.1,0.73,3.04,False,True,False,3.853600000000002,1.0
5.7,3.7,42.6,12.0,1.9,87.8,3.0,False,False,True,7.9125999999999985,0.0
11.49,7.35,28.42,9.9,16.69,20.27,1.48,True,False,False,3.522866666666667,1.0
4.08,6.8,24.6,2.39,2.5,62.6,3.0,False,False,True,4.7362,1.0
17.7,7.6,25.7,8.0,2.6,46.1,3.0,True,False,False,2.064199999999999,0.0
3.3,7.6,37.0,1.1,8.7,70.1,3.0,False,True,False,0.7740500000000001,0.6934460858218041
29.8,7.3,46.4,16.9,20.9,18.6,1.5,False,False,True,4.094099999999998,1.0
4.89,7.5,54.4,4.11,5.7,70.4,3.0,True,False,False,3.7982888888888895,0.314833023258044
66.7,5.6,22.2,11.61,7.0,17.7,1.5,False,True,False,6.122316129032257,0.7070823944901798
13.15,7.0,28.8,9.05,4.9,35.8,3.0,False,False,True,6.584666666666669,0.6658826108367432
74.4,5.6,24.2,5.77,7.5,15.3,1.5,False,True,False,2.834643974358974,0.0
112.0,4.5,13.8,12.0,16.0,17.6,1.5,True,False,False,2.8168181818181823,0.0
4.89,7.5,54.4,2.12,5.7,70.4,3.0,True,False,False,2.5661523809523805,0.0
85.0,4.9,29.4,7.6,5.4,1.2,1.5,True,False,False,4.253999999999998,0.0
20.6,7.3,18.0,15.36,10.9,26.0,3.0,False,True,False,1.2753999999999996,0.0
2.29,8.83,28.74,14.5,4.97,24.56,1.58,True,False,False,26.18200000000001,0.9181406107536707
5.08,7.63,54.31,2.0,5.67,70.45,1.65,True,False,False,2.7968,1.0
74.4,5.6,24.2,4.0,7.5,15.3,1.5,True,False,False,2.8148577777777786,0.6575076882902943
74.38,5.62,24.16,10.0,7.42,15.32,3.2,True,False,False,5.045853968253969,0.0
6.85,7.25,37.75,2.2,1.94,44.87,1.47,False,False,True,2.2572,1.0
177.9,4.8,29.1,7.9,18.2,46.1,1.5,False,True,False,3.8340000000000023,0.0
79.77,6.41,15.78,10.45,26.0,13.4,3.0,False,True,False,3.885200000000001,0.0
431.0,5.9,12.2,3.16,40.6,7.2,3.0,True,False,False,0.7125999999999998,0.14078885612099412
13.15,7.0,28.8,17.5,4.9,35.8,3.0,True,False,False,8.743300000000003,0.0
82.84,4.37,22.17,7.8,11.93,26.47,3.25,True,False,False,4.993640000000002,0.0
13.2,5.3,33.1,2.14,6.9,40.3,1.5,False,False,True,1.4208,0.061012046133553266
35.18,6.18,17.03,9.8,14.48,13.84,1.8,False,True,False,4.017712121212122,0.0
8.0,6.8,72.8,8.34,34.0,46.2,1.5,False,True,False,10.191200000000006,1.0
386.0,4.5,3.0,5.77,32.1,2.6,1.5,False,True,False,1.0232,0.07873966497463931
82.95,4.45,22.24,6.0,12.16,26.49,3.08,False,False,True,4.792366666666665,0.0
8.0,6.8,72.8,7.6,34.0,46.2,1.5,False,False,True,9.364199999999997,0.19319793613797998
3.32,7.61,36.86,1.1,8.57,70.34,3.04,False,True,False,1.1506500000000006,1.0
8.0,6.8,72.8,10.91,34.0,46.2,3.0,False,True,False,11.651600000000006,0.3230254175911772
57.0,7.3,17.8,11.7,11.7,15.8,3.0,False,False,True,3.477753846153845,0.0
17.8,7.2,25.8,2.9,9.5,36.0,3.0,False,False,True,1.1638261904761904,0.6700418231122498
5.7,3.7,42.6,2.4,1.9,87.8,3.0,False,False,True,1.6015999999999997,0.3753696538731623
28.2,6.8,24.8,3.5,15.8,52.1,3.0,True,False,False,1.728546016260164,0.7338211070146103
114.0,4.5,13.0,2.3,34.7,5.6,1.5,False,True,False,0.4463999999999999,0.713390844722952
15.0,7.0,7.6,10.5,23.2,30.9,3.0,False,False,True,4.558331111111113,0.0
2.69,7.48,14.68,3.8,18.61,26.58,1.38,False,True,False,3.1888999999999985,0.0
5.55,3.74,42.77,4.1,2.14,87.82,1.4,False,True,False,3.087719999999999,0.0642578745837644
114.0,4.5,13.0,11.12,34.7,5.6,1.5,False,False,True,1.3318,0.0
13.15,7.0,28.8,8.72,4.9,35.8,3.0,False,True,False,6.017066666666668,0.0
3.3,7.6,37.0,7.7,8.7,70.1,3.0,True,False,False,3.9450915789473697,1.0
137.0,4.7,34.8,11.38,14.9,45.8,3.0,False,False,True,9.753,0.0
110.0,5.3,32.0,4.0,15.5,53.1,1.5,True,False,False,1.1547999999999998,0.1261431679409089
57.0,7.3,17.8,3.7,11.7,15.8,3.0,True,False,False,1.6028047619047618,0.38563745208823685
35.11,6.15,17.15,11.8,14.48,13.79,1.52,False,False,True,5.010389444444448,1.0
6.7,4.6,55.26,3.08,20.88,29.34,1.5,True,False,False,6.193999999999999,0.0
20.65,7.35,17.94,8.2,11.12,26.15,3.02,False,True,False,2.153599999999999,0.0
4.87,4.78,51.96,10.58,14.62,21.58,1.5,True,False,False,12.404599999999997,0.7494255554201482
24.27,7.25,36.9,8.38,15.64,26.62,3.0,True,False,False,3.787638888888889,1.0
82.9,4.4,22.2,2.0,12.0,26.5,1.5,True,False,False,2.359,0.8171603404740367
114.0,4.5,13.0,3.21,34.7,5.6,3.0,False,False,True,0.5965999999999996,0.32810649575057704
57.0,7.3,17.8,1.0,11.7,15.8,3.0,False,False,True,0.5390000000000001,0.9343664605977267
28.2,6.8,24.8,11.5,15.8,52.1,3.0,False,False,True,4.783753333333332,0.5539502042164465
17.8,7.2,25.8,2.24,9.5,36.0,1.5,True,False,False,0.9569883116883114,0.4587775836949359
17.7,7.24,25.98,1.0,9.58,35.99,2.99,False,True,False,0.5031666666666667,0.0
41.92,6.03,39.11,10.19,8.69,49.56,1.5,True,False,False,8.279950000000001,1.0
301.43,5.43,19.19,12.28,28.93,25.03,1.5,False,False,True,2.5122000000000004,0.9946517580652879
9.7,6.0,33.0,8.03,2.3,47.1,3.0,True,False,False,6.697672527472527,0.48526845750390835
1.66,5.6,43.6,9.1,3.47,9.8,1.5,True,False,False,4.323400000000001,0.0
431.0,5.9,12.2,12.93,40.6,7.2,3.0,False,True,False,1.2060999999999995,0.0
19.7,4.6,28.4,8.93,3.9,34.2,3.0,False,True,False,2.7572,0.0
2.63,7.4,14.8,7.7,18.7,26.7,1.5,False,False,True,4.585999999999999,1.0
11.4,7.3,28.4,10.05,16.6,20.3,3.0,False,True,False,3.1050828571428584,0.0
1.66,5.6,43.6,5.96,3.47,9.8,1.5,True,False,False,2.8898749999999995,0.0
21.21,7.23,31.65,12.45,12.74,31.06,1.5,False,False,True,4.6148333333333325,1.0
27.18,7.16,19.25,4.24,11.78,28.11,1.5,False,False,True,2.168866666666668,1.0
56.83,7.25,17.56,9.7,11.67,15.76,1.43,True,False,False,3.1423916666666663,0.33523537991531266
114.0,4.5,13.0,15.66,34.7,5.6,3.0,False,False,True,1.5518333333333336,0.12107697982254953
0.6,3.1,55.4,6.2,68.9,65.0,3.0,False,False,True,7.029599999999999,0.13357764199722505
17.7,7.6,25.7,7.85,2.6,46.1,1.5,True,False,False,2.2609999999999992,1.0
1.3,7.0,29.4,5.23,7.2,32.4,1.5,False,False,True,2.303531578947368,0.031293388413346356
110.0,5.3,32.0,6.11,15.5,53.1,3.0,True,False,False,1.348799999999999,0.01670208149686355
2.63,7.4,14.8,2.51,18.7,26.7,3.0,True,False,False,2.1302,0.30955120392655416
8.0,6.8,72.8,11.08,34.0,46.2,3.0,False,False,True,12.226600000000005,0.6400733731853602
205.03,4.6,2.71,4.1,38.02,0.53,1.57,False,False,True,1.8755999999999995,0.0
4.99,7.55,36.17,11.07,9.18,68.88,3.0,True,False,False,6.940999999999999,0.02960911132413032
82.9,4.4,22.2,11.11,12.0,26.5,3.0,True,False,False,6.726266666666668,1.0
28.2,6.8,24.8,1.17,15.8,52.1,3.0,True,False,False,0.7948926829268298,1.0
112.0,3.8,7.0,2.0,3.5,4.5,1.5,True,False,False,2.7887999999999997,0.3489687347573118
431.0,5.9,12.2,12.1,40.6,7.2,1.5,True,False,False,1.030933333333333,0.0018343310315975568
1.3,7.0,29.4,7.64,7.2,32.4,1.5,False,False,True,4.218897096188749,0.08517682132258837
110.0,5.3,32.0,3.5,15.5,53.1,1.5,False,False,True,1.2546000000000002,1.0
12.7,4.2,34.5,9.23,26.6,71.2,3.0,False,True,False,15.458399999999992,0.22471051852775153
19.7,4.6,28.4,9.7,3.9,34.2,3.0,True,False,False,3.0580000000000025,0.0
112.2,3.58,6.9,12.0,3.54,4.49,1.58,True,False,False,8.1554,1.0
6.84,7.3,37.6,3.82,2.0,44.9,1.5,False,True,False,2.872533333333334,0.0
8.38,7.35,50.11,3.13,6.7,63.89,1.5,False,True,False,2.2614000000000014,0.1477619549204717
15.0,7.0,7.6,7.51,23.2,30.9,1.5,False,True,False,3.8494000000000006,1.0
1.3,7.0,29.4,5.7,7.2,32.4,3.0,True,False,False,2.446331578947369,0.0
114.11,4.53,12.87,4.0,34.85,5.59,1.66,True,False,False,0.4563999999999998,0.0
59.8,4.5,30.8,1.55,4.4,51.7,3.0,False,True,False,1.8528,0.8734440505763885
431.0,5.9,12.2,3.34,40.6,7.2,3.0,False,True,False,0.6913999999999999,0.0
35.2,6.2,17.2,8.55,14.4,13.9,1.5,False,True,False,3.77960909090909,1.0
20.6,7.3,18.0,4.1,10.9,26.0,1.5,False,True,False,1.6598000000000008,0.0
2.78,9.4,24.7,10.2,6.1,6.2,3.0,True,False,False,20.201399999999985,0.0
2.97,9.64,21.9,1.8,34.41,9.3,1.51,False,True,False,3.2194,0.7654649654623756
82.9,4.4,22.2,11.6,12.0,26.5,1.5,False,False,True,7.120586263736268,0.2347258252445154
114.02,4.56,12.98,7.8,34.65,5.7,1.44,True,False,False,0.9681999999999994,0.0
136.95,4.82,34.83,10.2,15.03,45.72,1.5,False,False,True,11.0044,0.0
66.7,5.6,22.2,12.0,7.0,17.7,3.0,True,False,False,6.340989462365588,1.0
20.6,7.3,18.0,16.24,10.9,26.0,1.5,False,False,True,3.012799999999998,0.0
59.8,4.5,30.8,1.98,4.4,51.7,1.5,False,False,True,2.0842,0.0
10.07,8.84,31.16,1.0,7.28,31.21,2.87,False,False,True,0.6524500000000001,0.07961313863263873
3.69,7.37,14.19,10.83,19.08,27.06,3.0,False,True,False,9.967000000000002,0.0
5.7,3.7,42.6,7.73,1.9,87.8,1.5,False,True,False,4.6248000000000005,0.8548286122925451
51.5,4.9,28.4,3.7,9.6,22.3,1.5,False,False,True,3.641666666666667,0.8778500178332409
28.9,7.5,22.4,3.51,3.8,36.3,1.5,True,False,False,2.2967499999999994,0.0
5.66,3.7,42.8,17.6,1.76,87.75,3.13,False,False,True,8.730399999999998,1.0
3.3,7.6,37.0,3.52,8.7,70.1,1.5,False,True,False,1.6158000000000008,1.0
19.7,4.6,28.4,6.59,3.9,34.2,1.5,True,False,False,2.502904761904761,0.23826453088021982
160.34,4.93,28.01,14.99,16.43,41.61,3.0,False,True,False,4.096966666666667,0.16974045909408406
28.25,6.59,24.77,16.9,16.01,52.19,1.37,False,True,False,5.082150000000001,0.34596773857889074
35.2,6.2,17.2,3.49,14.4,13.9,1.5,False,True,False,2.16318,0.5823215872088888
13.15,7.0,28.8,6.2,4.9,35.8,1.5,True,False,False,4.638165517241381,0.0
28.9,7.5,22.4,7.7,3.8,36.3,1.5,True,False,False,3.1126000000000005,0.0
79.59,6.0,24.37,8.01,22.51,37.41,1.5,False,True,False,3.1934793650793667,0.7180536213432775
59.8,4.5,30.8,3.8,4.4,51.7,3.0,False,True,False,3.503800000000002,0.0
110.0,5.3,32.0,9.04,15.5,53.1,3.0,True,False,False,1.6886333333333328,0.5819239829783189
74.6,6.6,13.0,7.9,27.8,6.6,3.0,False,False,True,4.506240000000001,0.0
431.0,5.9,12.2,17.5,40.6,7.2,1.5,False,False,True,1.717600000000001,0.0
386.0,4.5,3.0,12.51,32.1,2.6,3.0,False,True,False,2.408600000000001,0.0
13.2,5.3,33.1,7.9,6.9,40.3,1.5,False,False,True,4.787832063279858,0.9367252136837751
90.65,5.15,14.78,5.62,14.81,19.56,1.5,False,False,True,2.0160000000000005,0.0
29.11,6.28,29.28,6.98,12.14,31.79,3.0,False,True,False,3.770032092352092,0.5693684435736824
8.0,6.8,72.8,1.95,34.0,46.2,1.5,False,True,False,1.5662000000000005,0.0
29.8,7.3,46.4,8.15,20.9,18.6,3.0,False,True,False,2.608,1.0
21.73,7.09,25.28,1.66,10.53,34.76,1.5,True,False,False,1.07964,0.9877282304078221
28.98,7.44,22.3,5.5,3.76,36.31,2.91,True,False,False,2.661819999999999,1.0
5.7,3.7,42.6,9.12,1.9,87.8,1.5,False,False,True,5.529600000000001,0.0
17.8,7.2,25.8,6.4,9.5,36.0,1.5,False,True,False,1.7632166445623343,0.0
112.03,3.87,6.97,12.1,3.75,4.48,3.05,False,False,True,8.113399999999995,0.0
9.73,5.94,32.92,8.2,2.19,47.03,1.5,False,False,True,7.031200000000001,1.0
28.88,7.72,22.6,1.0,3.71,36.15,3.08,True,False,False,1.0251625000000002,0.01948124480698944
386.0,4.5,3.0,12.0,32.1,2.6,3.0,True,False,False,2.3215999999999983,0.0
51.5,4.9,28.4,3.63,9.6,22.3,1.5,True,False,False,3.3379666666666674,1.0
35.2,6.2,17.2,10.32,14.4,13.9,3.0,False,False,True,4.904659747474749,0.0
28.17,6.87,24.76,3.5,15.93,52.24,2.95,False,False,True,1.7190926829268305,0.3607656903907835
10.03,5.93,33.01,11.01,2.73,46.46,3.0,False,True,False,8.074400000000002,0.0
13.15,7.0,28.8,2.98,4.9,35.8,1.5,True,False,False,1.8400771428571436,0.0
2.78,9.4,24.7,10.12,6.1,6.2,1.5,True,False,False,19.239199999999997,0.0
3.3,7.6,37.0,9.49,8.7,70.1,1.5,False,False,True,5.1999999999999975,0.27812566185572934
66.7,5.6,22.2,1.1,7.0,17.7,3.0,True,False,False,1.4938000000000002,0.0
5.75,3.95,42.43,5.9,1.81,87.75,1.5,False,True,False,2.8995333333333324,0.0
110.0,5.3,32.0,6.0,15.5,53.1,3.0,False,True,False,1.3233299999999997,0.17435926364147375
13.31,5.26,33.0,6.1,6.87,40.29,3.01,False,False,True,4.1165625,0.31502880437006536
71.98,4.45,26.27,6.89,8.41,38.42,1.5,True,False,False,4.289833333333331,0.0
2.83,9.52,21.56,4.2,34.53,9.42,1.27,False,False,True,5.140200000000001,0.7223502730352965
15.0,7.0,7.6,4.46,23.2,30.9,1.5,True,False,False,2.867612271062271,0.18650596113184656
28.9,7.5,22.4,4.0,3.8,36.3,3.0,False,False,True,2.2294892857142847,0.03717797482324407
28.9,7.5,22.4,3.06,3.8,36.3,1.5,False,False,True,1.96375,0.0
200.75,4.77,3.23,17.22,37.34,1.04,3.0,True,False,False,3.248200000000001,0.7979478010134242
6.84,7.3,37.6,7.9,2.0,44.9,3.0,True,False,False,3.9405599999999983,0.2033397115781569
5.05,7.45,54.35,7.9,5.73,70.38,1.66,True,False,False,5.2411999999999965,0.22189887431192956
2.63,9.31,24.63,6.2,5.98,6.06,2.94,True,False,False,14.237400000000004,0.4676895909724231
28.2,6.8,24.8,7.47,15.8,52.1,1.5,False,True,False,3.066946666666668,0.02002429137130972
2.78,9.4,24.7,12.1,6.1,6.2,3.0,True,False,False,20.32919999999998,0.08199906832397874
28.9,7.5,22.4,7.7,3.8,36.3,1.5,False,True,False,2.986461904761906,0.0
3.3,7.6,37.0,9.9,8.7,70.1,3.0,True,False,False,5.8363,1.0
29.8,7.3,46.4,8.46,20.9,18.6,3.0,False,False,True,2.965428571428571,1.0
35.2,6.2,17.2,3.8,14.4,13.9,3.0,True,False,False,2.3238764285714284,0.7725841594692012
2.78,9.4,24.7,9.55,6.1,6.2,3.0,False,False,True,19.7538,0.0
57.05,7.33,17.68,5.9,11.81,15.59,1.36,False,True,False,1.95128,0.0
8.0,6.8,72.8,1.73,34.0,46.2,1.5,False,False,True,1.4098000000000002,0.22133232671193423
10.01,8.67,31.19,3.6,7.27,31.09,1.46,False,True,False,1.6648999999999996,1.0
57.0,7.3,17.8,11.7,11.7,15.8,1.5,False,True,False,2.96542,0.0
12.7,4.2,34.5,8.0,26.6,71.2,3.0,False,False,True,12.530400000000002,1.0
10.06,8.96,31.17,11.5,7.24,31.29,1.47,False,False,True,3.703749999999999,0.6734126961353967
29.73,7.18,46.37,3.5,21.07,18.69,3.06,False,True,False,1.650628571428571,0.0
1.3,7.0,29.4,5.98,7.2,32.4,3.0,False,True,False,2.707281578947369,1.0
15.14,7.09,7.6,1.5,23.2,30.92,3.01,False,True,False,1.2297999999999996,1.0
74.6,6.6,13.0,3.49,27.8,6.6,1.5,False,False,True,1.8318965277777772,0.0
59.89,4.4,30.89,16.9,4.32,51.65,3.14,True,False,False,9.177000000000003,1.0
31.9,7.1,12.4,17.5,33.5,12.8,3.0,True,False,False,4.771555555555558,1.0
8.0,6.8,72.8,3.7,34.0,46.2,1.5,False,False,True,3.1584,0.05497741763539688
3.3,7.6,37.0,10.18,8.7,70.1,3.0,False,True,False,5.658599999999999,0.0
12.7,4.2,34.5,4.47,26.6,71.2,3.0,False,False,True,7.274599999999999,0.0
31.77,7.1,12.48,12.0,33.52,12.99,1.43,False,False,True,4.12464,0.0
15.0,7.0,7.6,5.1,23.2,30.9,1.5,False,False,True,3.080749393939393,0.04529373664257131
1.3,7.0,29.4,17.0,7.2,32.4,1.5,True,False,False,5.561999999999996,0.0
35.24,6.29,17.25,9.9,14.51,13.92,2.92,True,False,False,4.369694444444442,0.0
0.58,3.24,55.24,1.4,68.72,64.9,2.81,True,False,False,3.8332000000000015,1.0
1.3,7.0,29.4,17.0,7.2,32.4,3.0,True,False,False,5.693199999999996,0.44783450891678855
5.7,3.7,42.6,5.07,1.9,87.8,3.0,True,False,False,3.14632,0.0
9.96,8.79,31.11,11.54,7.26,31.18,3.0,True,False,False,3.4405999999999994,0.0
82.79,4.41,22.16,6.0,11.96,26.66,3.01,True,False,False,4.745173333333331,0.0
20.6,7.3,18.0,17.5,10.9,26.0,3.0,False,False,True,2.5238,0.8144967124683108
13.17,6.8,28.94,8.1,4.94,35.78,2.76,True,False,False,5.365800000000002,0.0
29.76,7.3,46.35,16.7,20.98,18.57,3.04,False,True,False,4.299176923076924,0.11237958426779479
19.7,4.6,28.4,11.6,3.9,34.2,1.5,True,False,False,3.3146000000000004,0.0
110.0,5.3,32.0,5.78,15.5,53.1,1.5,False,True,False,1.1675300000000002,0.0
74.6,6.6,13.0,6.1,27.8,6.6,3.0,True,False,False,3.506341010101011,0.7819894091261365
112.0,3.8,7.0,2.0,3.5,4.5,1.5,False,True,False,2.6932000000000005,0.3626060240549826
12.15,7.0,28.6,1.64,1.1,52.5,3.0,False,False,True,2.329066666666667,0.0
3.28,7.58,36.97,3.8,8.72,70.27,2.97,False,False,True,1.9586000000000008,0.0
188.66,4.99,4.46,15.86,35.18,2.28,3.0,False,True,False,3.1610000000000014,1.0
51.5,4.9,28.4,9.6,9.6,22.3,1.5,True,False,False,6.595724999999996,0.12416344081940107
3.3,7.6,37.0,7.68,8.7,70.1,1.5,True,False,False,3.689758245614036,0.0
3.36,7.65,36.86,5.8,8.73,70.0,1.6,False,False,True,2.9709315789473694,1.0
4.08,6.8,24.6,1.6,2.5,62.6,3.0,False,False,True,4.323599999999998,1.0
19.7,4.6,28.4,8.05,3.9,34.2,3.0,False,False,True,2.773000000000001,0.13193338645389915
386.0,4.5,3.0,8.07,32.1,2.6,3.0,True,False,False,2.0680000000000014,0.0
12.28,6.99,28.64,9.8,1.17,52.55,1.47,False,True,False,8.568835714285713,1.0
5.68,3.67,42.69,17.6,1.73,87.76,3.05,False,True,False,8.115400000000001,0.04329113424590415
2.18,2.6,43.4,6.06,33.2,46.2,1.5,True,False,False,8.447400000000002,0.07810632913620379
23.7,6.2,31.2,4.0,10.8,30.9,1.5,False,True,False,2.7887593650793634,1.0
112.0,4.5,13.8,8.41,16.0,17.6,3.0,False,True,False,2.2934666666666663,1.0
74.29,5.84,24.2,3.9,7.55,15.2,2.94,False,True,False,2.881400000000001,0.0089417820669577
57.0,7.3,17.8,4.98,11.7,15.8,3.0,False,True,False,1.8382200000000004,0.0
28.9,7.5,22.4,3.6,3.8,36.3,1.5,False,False,True,2.23635,0.0
0.56,3.11,55.5,9.9,68.84,65.0,2.82,False,False,True,11.062599999999998,0.0
3.21,7.59,37.01,11.9,8.68,70.11,1.57,False,False,True,7.305200000000003,0.0
3.25,7.52,36.96,5.9,8.58,70.12,3.12,False,False,True,3.5817428571428587,1.0
204.79,4.64,2.87,17.7,38.03,0.74,2.94,True,False,False,3.8264,0.0
23.56,6.18,31.04,4.1,10.71,30.82,2.83,False,True,False,2.858616666666665,0.24341876598421014
6.84,7.3,37.6,17.6,2.0,44.9,1.5,False,True,False,7.500679999999999,0.3089271283223709
6.84,7.3,37.6,2.1,2.0,44.9,1.5,False,False,True,2.272,1.0
3.3,7.6,37.0,3.8,8.7,70.1,3.0,True,False,False,1.7726000000000002,0.0
7.12,4.2,57.8,7.5,22.4,29.8,1.5,True,False,False,20.005200000000013,0.044087447637833004
28.2,6.8,24.8,2.21,15.8,52.1,1.5,True,False,False,1.2899926829268298,0.553600779005981
112.0,4.5,13.8,12.0,16.0,17.6,1.5,False,True,False,2.680400000000001,1.0
49.0,6.7,23.4,4.0,14.7,35.1,1.5,True,False,False,1.914696016260163,0.023858279424781356
4.89,7.5,54.4,4.73,5.7,70.4,1.5,False,True,False,4.396400000000001,0.0
114.0,4.5,13.0,14.81,34.7,5.6,3.0,True,False,False,1.5087000000000002,0.0
13.2,5.3,33.1,12.0,6.9,40.3,1.5,True,False,False,6.035071428571425,0.6728933849525682
7.0,7.49,37.5,12.1,2.08,44.9,1.6,False,False,True,6.913947619047621,0.05721245365422784
10.0,8.8,31.2,2.57,7.2,31.2,3.0,False,True,False,1.019036842105263,0.0
1.3,7.0,29.4,15.79,7.2,32.4,1.5,False,False,True,5.794800000000001,0.0
0.6,3.1,55.4,10.6,68.9,65.0,1.5,False,True,False,12.126800000000008,0.937888233203989
3.3,7.6,37.0,9.9,8.7,70.1,1.5,False,True,False,5.549799999999999,0.2465365873175771
15.0,7.0,7.6,8.0,23.2,30.9,3.0,False,True,False,4.1846,0.0
29.8,7.3,46.4,3.9,20.9,18.6,3.0,False,False,True,1.8258784313725496,0.09841704738338136
205.02,4.66,2.67,6.0,38.11,0.59,1.43,True,False,False,1.979,0.0
28.2,6.8,24.8,3.96,15.8,52.1,3.0,False,False,True,1.8353460162601636,0.5392021181626845
19.7,4.6,28.4,3.62,3.9,34.2,1.5,True,False,False,1.983599999999999,0.0
8.0,6.8,72.8,7.19,34.0,46.2,1.5,False,False,True,8.289399999999997,0.0
205.0,4.7,2.8,2.75,38.1,0.6,1.5,False,True,False,1.4663999999999993,0.25393814181819785
21.2,4.4,34.3,1.59,3.7,63.6,3.0,False,False,True,0.8008000000000007,0.42484064034911384
114.0,4.5,13.0,5.48,34.7,5.6,3.0,False,False,True,0.9796000000000004,0.020297565142481593
137.03,4.6,34.75,6.0,15.08,45.68,1.5,True,False,False,7.733600000000004,0.0
5.7,3.7,42.6,6.56,1.9,87.8,1.5,False,False,True,3.745475000000001,1.0
3.3,7.6,37.0,9.9,8.7,70.1,1.5,True,False,False,5.5636,0.5295572809400657
59.8,4.5,30.8,10.97,4.4,51.7,1.5,False,False,True,8.586250000000001,0.0
13.15,7.0,28.8,2.6,4.9,35.8,1.5,False,False,True,1.7396771428571436,1.0
21.2,4.4,34.3,2.63,3.7,63.6,3.0,False,True,False,1.9573,0.0
2.17,2.57,43.44,7.4,33.09,46.29,1.48,True,False,False,11.508000000000004,0.0
82.9,4.37,21.94,4.0,12.0,26.41,2.92,False,False,True,2.9888000000000017,0.0
49.0,6.7,23.4,9.0,14.7,35.1,3.0,True,False,False,4.007308095238097,0.9027268826260963
3.19,7.51,16.05,1.99,17.82,27.04,1.5,True,False,False,2.0512,0.46307313502475494
7.34,7.27,36.76,2.99,1.92,45.61,1.5,False,True,False,2.7576,0.9138233781558904
13.15,5.59,33.18,17.3,6.95,40.38,3.03,True,False,False,5.856199999999999,0.9322903415429061
4.08,6.8,24.6,8.17,2.5,62.6,1.5,False,True,False,14.006800000000004,0.5101711104127088
11.4,7.3,28.4,5.55,16.6,20.3,1.5,True,False,False,2.758812051282049,1.0
12.15,7.0,28.6,8.01,1.1,52.5,3.0,False,True,False,6.877950000000001,0.0
0.6,3.1,55.4,2.72,68.9,65.0,3.0,True,False,False,4.201000000000001,0.07128770291728385
4.08,6.8,24.6,4.72,2.5,62.6,1.5,False,False,True,8.685800000000002,1.0
