Repository: ashutosh29599/Corrosion-Rate-Prediction

File: score_train/score_train.csv (part 1 of 2)
Soil Resistivity (Ohm-m),pH,Moisture Equivalent(%),exposure time,Air pore space (%),Clay %,Pipe Diameter (inches),Iron and Steel Type,Loss Oz/ft2
2.78,9.4,24.7,5.64,6.1,6.2,3.0,Wrought Iron,12.64
23.7,6.2,31.2,4.26,10.8,30.9,3.0,Open Hearth iron,3.18
5.0,7.48,54.48,4.2,5.65,70.36,1.44,Bessemer Steel,3.14
177.9,4.8,29.1,11.6,18.2,46.1,1.5,Open Hearth iron,4.15
28.9,7.5,22.4,1.0,3.8,36.3,1.5,Wrought Iron,0.8
112.0,4.5,13.8,3.09,16.0,17.6,3.0,Bessemer Steel,1.31
17.8,7.2,25.8,5.7,9.5,36.0,1.5,Wrought Iron,1.7
7.12,4.2,57.8,5.4,22.4,29.8,1.5,Bessemer Steel,13.9
20.6,7.3,18.0,8.76,10.9,26.0,3.0,Wrought Iron,2.04
74.6,6.6,13.0,4.0,27.8,6.6,1.5,Open Hearth iron,1.4
31.87,7.07,12.4,12.2,33.34,12.59,1.45,Bessemer Steel,3.93
28.2,6.8,24.8,8.57,15.8,52.1,3.0,Wrought Iron,3.82
57.06,7.25,17.68,3.8,11.58,15.94,2.92,Wrought Iron,1.46
17.7,7.6,25.7,4.1,2.6,46.1,1.5,Open Hearth iron,1.3
0.55,2.99,55.45,9.8,69.05,65.12,1.61,Bessemer Steel,17.1
21.2,4.4,34.3,1.18,3.7,63.6,3.0,Bessemer Steel,0.83
17.7,7.6,25.7,3.23,2.6,46.1,3.0,Wrought Iron,1.0
17.7,7.6,25.7,11.39,2.6,46.1,1.5,Open Hearth iron,2.28
110.0,5.3,32.0,9.58,15.5,53.1,1.5,Wrought Iron,1.8
28.2,6.8,24.8,16.9,15.8,52.1,1.5,Open Hearth iron,5.4
8.0,6.8,72.8,11.7,34.0,46.2,3.0,Bessemer Steel,12.8
12.51,4.28,34.35,12.1,26.55,71.12,1.69,Wrought Iron,16.25
62.7,5.7,22.69,11.25,6.84,19.05,3.0,Bessemer Steel,6.45
82.9,4.4,22.2,4.6,12.0,26.5,1.5,Wrought Iron,4.2
205.0,4.7,2.8,16.88,38.1,0.6,1.5,Open Hearth iron,4.61
1.3,7.0,29.4,10.01,7.2,32.4,3.0,Bessemer Steel,5.04
20.6,7.3,18.0,7.29,10.9,26.0,3.0,Open Hearth iron,1.55
368.38,5.67,15.58,14.98,34.96,15.82,3.0,Open Hearth iron,1.69
11.4,4.52,33.92,10.76,24.39,66.77,3.0,Open Hearth iron,15.98
431.0,5.9,12.2,8.1,40.6,7.2,3.0,Bessemer Steel,0.9
66.7,5.6,22.2,8.3,7.0,17.7,3.0,Bessemer Steel,5.51
29.66,7.35,46.26,7.7,20.82,18.76,3.28,Wrought Iron,1.42
11.35,7.26,28.34,7.5,16.63,20.24,1.57,Wrought Iron,3.28
20.6,7.3,18.0,6.2,10.9,26.0,1.5,Bessemer Steel,1.0
19.7,4.6,28.4,1.1,3.9,34.2,1.5,Bessemer Steel,0.7
0.6,3.1,55.4,5.68,68.9,65.0,1.5,Wrought Iron,7.8
112.0,4.5,13.8,8.0,16.0,17.6,3.0,Open Hearth iron,2.0
112.0,4.5,13.8,3.61,16.0,17.6,1.5,Wrought Iron,1.81
0.6,3.1,55.4,11.14,68.9,65.0,3.0,Open Hearth iron,12.08
2.51,7.18,14.94,11.7,18.54,26.91,2.94,Open Hearth iron,11.3
137.0,4.7,34.8,12.0,14.9,45.8,3.0,Wrought Iron,8.9
31.9,7.1,12.4,9.97,33.5,12.8,1.5,Bessemer Steel,3.69
57.01,7.29,17.89,3.9,11.89,15.59,1.48,Wrought Iron,1.82
430.89,6.08,12.42,17.5,40.55,7.25,1.55,Open Hearth iron,2.3
99.46,5.14,14.53,2.71,30.96,5.68,1.5,Open Hearth iron,2.8
15.65,7.07,49.96,15.45,6.57,64.34,3.0,Open Hearth iron,14.11
51.68,7.25,23.77,10.54,14.12,19.1,3.0,Open Hearth iron,3.25
11.46,7.32,28.27,7.8,16.53,20.2,3.11,Open Hearth iron,1.78
35.21,6.2,17.04,4.0,14.55,14.0,1.33,Wrought Iron,2.69
4.08,6.8,24.6,7.07,2.5,62.6,3.0,Wrought Iron,13.37
114.0,4.5,13.0,13.06,34.7,5.6,3.0,Wrought Iron,1.24
19.7,4.6,28.4,5.45,3.9,34.2,1.5,Open Hearth iron,2.18
2.78,9.4,24.7,12.1,6.1,6.2,1.5,Wrought Iron,21.1
13.2,5.3,33.1,5.86,6.9,40.3,1.5,Bessemer Steel,4.12
2.63,7.4,14.8,5.8,18.7,26.7,1.5,Bessemer Steel,3.5
114.0,4.5,13.0,17.2,34.7,5.6,1.5,Bessemer Steel,1.4
5.16,7.27,36.72,2.74,8.18,69.43,1.5,Open Hearth iron,1.42
28.2,6.8,24.8,5.5,15.8,52.1,1.5,Open Hearth iron,2.2
2.78,9.4,24.7,10.28,6.1,6.2,3.0,Bessemer Steel,21.61
13.15,7.0,28.8,9.7,4.9,35.8,1.5,Open Hearth iron,6.14
45.2,6.16,24.85,7.94,6.16,24.97,1.5,Open Hearth iron,4.63
12.65,4.14,34.63,7.9,26.63,71.36,2.87,Bessemer Steel,11.1
13.2,5.3,33.1,8.95,6.9,40.3,1.5,Wrought Iron,5.61
59.99,4.6,30.88,3.9,4.34,51.65,3.05,Bessemer Steel,3.59
137.0,4.7,34.8,5.22,14.9,45.8,3.0,Open Hearth iron,5.41
137.0,4.7,34.8,6.02,14.9,45.8,3.0,Bessemer Steel,6.2
66.7,5.6,22.2,11.97,7.0,17.7,1.5,Bessemer Steel,6.19
12.78,4.11,34.48,12.0,26.73,71.23,2.98,Bessemer Steel,14.63
10.0,8.8,31.2,4.83,7.2,31.2,3.0,Open Hearth iron,1.87
2.48,7.38,14.8,3.9,18.55,26.54,3.03,Wrought Iron,3.03
74.09,6.18,19.89,11.64,18.24,21.04,1.5,Open Hearth iron,4.17
12.15,7.0,28.6,4.7,1.1,52.5,3.0,Bessemer Steel,4.76
177.86,4.76,29.24,7.9,18.08,46.07,1.39,Open Hearth iron,3.66
74.6,6.6,13.0,7.9,27.8,6.6,3.0,Open Hearth iron,4.6
110.0,5.3,32.0,6.41,15.5,53.1,3.0,Wrought Iron,1.35
66.7,5.6,22.2,12.0,7.0,17.7,3.0,Open Hearth iron,7.0
4.08,6.8,24.6,7.85,2.5,62.6,3.0,Open Hearth iron,16.38
177.9,4.8,29.1,8.22,18.2,46.1,3.0,Bessemer Steel,4.45
49.0,6.7,23.4,8.0,14.7,35.1,3.0,Open Hearth iron,3.2
431.0,5.9,12.2,4.42,40.6,7.2,3.0,Open Hearth iron,0.72
28.2,6.8,24.8,1.0,15.8,52.1,3.0,Wrought Iron,0.6
66.7,5.6,22.2,10.95,7.0,17.7,3.0,Wrought Iron,6.68
7.56,5.46,32.2,7.09,17.85,53.71,1.5,Bessemer Steel,11.06
205.0,4.7,2.8,10.12,38.1,0.6,3.0,Bessemer Steel,2.56
10.0,8.8,31.2,10.28,7.2,31.2,3.0,Wrought Iron,2.9
111.94,4.5,13.65,4.2,16.0,17.62,1.49,Bessemer Steel,2.11
3.3,7.6,37.0,1.1,8.7,70.1,3.0,Bessemer Steel,0.8
21.2,4.4,34.3,8.59,3.7,63.6,3.0,Wrought Iron,4.34
2.9,9.5,21.7,5.9,34.5,9.4,3.0,Bessemer Steel,7.8
59.8,4.5,30.8,5.9,4.4,51.7,1.5,Wrought Iron,5.9
386.0,4.5,3.0,7.7,32.1,2.6,1.5,Open Hearth iron,1.83
29.06,7.47,22.52,1.0,3.69,36.24,3.02,Open Hearth iron,1.14
74.76,6.68,12.92,6.0,27.83,6.75,2.9,Wrought Iron,3.27
49.0,6.7,23.4,8.36,14.7,35.1,3.0,Wrought Iron,3.69
28.13,6.77,24.82,3.6,15.74,51.95,1.6,Bessemer Steel,2.08
31.9,7.1,12.4,13.75,33.5,12.8,1.5,Wrought Iron,4.77
137.02,4.82,34.64,11.9,14.78,45.91,1.54,Open Hearth iron,10.74
114.0,4.5,13.0,16.99,34.7,5.6,1.5,Bessemer Steel,1.4
431.0,5.9,12.2,8.71,40.6,7.2,3.0,Open Hearth iron,0.85
2.63,7.4,14.8,1.43,18.7,26.7,3.0,Open Hearth iron,1.19
3.3,7.6,37.0,1.29,8.7,70.1,3.0,Bessemer Steel,0.88
21.4,4.67,34.22,17.0,3.5,63.62,1.53,Bessemer Steel,6.3
29.8,7.3,46.4,4.9,20.9,18.6,3.0,Wrought Iron,1.41
386.0,4.5,3.0,4.72,32.1,2.6,1.5,Open Hearth iron,0.64
4.89,7.5,54.4,4.26,5.7,70.4,3.0,Open Hearth iron,3.72
0.64,2.89,55.19,6.3,69.19,65.1,1.59,Wrought Iron,8.04
33.39,7.07,12.77,2.09,33.16,13.57,1.5,Bessemer Steel,0.35
28.9,7.5,22.4,10.19,3.8,36.3,1.5,Wrought Iron,5.3
6.84,7.3,37.6,8.22,2.0,44.9,3.0,Bessemer Steel,4.39
114.21,4.56,13.16,4.1,34.96,5.67,3.02,Bessemer Steel,0.52
12.7,4.2,34.5,6.0,26.6,71.2,1.5,Open Hearth iron,10.0
17.7,7.6,25.7,1.5,2.6,46.1,1.5,Wrought Iron,0.5
12.73,4.16,34.51,2.2,26.56,71.25,1.53,Open Hearth iron,3.97
20.49,7.48,17.85,17.5,10.74,26.01,3.13,Open Hearth iron,0.98
137.0,4.7,34.8,2.9,14.9,45.8,1.5,Bessemer Steel,4.3
11.4,7.3,28.4,11.16,16.6,20.3,3.0,Wrought Iron,2.29
82.9,4.4,22.2,6.73,12.0,26.5,1.5,Open Hearth iron,5.16
252.48,6.37,19.29,8.56,25.35,19.42,3.0,Bessemer Steel,3.79
28.14,6.89,24.79,11.5,15.67,52.23,2.89,Open Hearth iron,5.04
0.6,3.1,55.4,8.0,68.9,65.0,3.0,Wrought Iron,10.1
7.12,4.2,57.8,8.28,22.4,29.8,1.5,Bessemer Steel,24.21
49.0,6.7,23.4,8.67,14.7,35.1,1.5,Open Hearth iron,3.42
59.8,4.5,30.8,3.91,4.4,51.7,3.0,Bessemer Steel,3.73
109.98,5.11,32.06,7.8,15.61,53.05,2.93,Wrought Iron,1.64
74.6,6.6,13.0,6.1,27.8,6.6,3.0,Wrought Iron,3.4
74.64,6.47,12.94,12.0,27.75,6.69,3.07,Wrought Iron,4.69
2.68,9.37,24.72,1.7,6.23,6.23,1.23,Bessemer Steel,7.87
431.0,5.9,12.2,5.13,40.6,7.2,1.5,Bessemer Steel,0.75
49.0,6.7,23.4,3.19,14.7,35.1,3.0,Wrought Iron,1.68
5.7,3.7,42.6,4.56,1.9,87.8,1.5,Wrought Iron,3.3
12.75,8.49,20.33,4.44,28.37,10.77,1.5,Wrought Iron,5.89
85.0,4.9,29.4,3.46,5.4,1.2,1.5,Bessemer Steel,2.83
9.7,6.0,33.0,2.0,2.3,47.1,3.0,Bessemer Steel,2.2
51.5,4.9,28.4,6.34,9.6,22.3,1.5,Open Hearth iron,5.45
8.0,6.8,72.8,10.08,34.0,46.2,3.0,Wrought Iron,10.89
17.8,7.2,25.8,1.0,9.5,36.0,1.5,Bessemer Steel,0.4
4.89,7.5,54.4,7.41,5.7,70.4,3.0,Wrought Iron,5.91
12.7,4.2,34.5,2.24,26.6,71.2,3.0,Open Hearth iron,4.56
112.0,3.8,7.0,5.4,3.5,4.5,3.0,Wrought Iron,4.02
112.0,3.8,7.0,10.6,3.5,4.5,1.5,Wrought Iron,8.71
12.15,7.0,28.6,9.11,1.1,52.5,3.0,Wrought Iron,8.68
28.2,6.8,24.8,1.0,15.8,52.1,1.5,Open Hearth iron,0.6
206.43,4.04,5.62,8.35,13.36,3.85,1.5,Open Hearth iron,5.51
19.64,4.56,28.36,5.7,3.72,34.28,2.87,Open Hearth iron,2.18
13.2,5.3,33.1,17.4,6.9,40.3,1.5,Wrought Iron,7.4
57.0,7.3,17.8,2.43,11.7,15.8,3.0,Bessemer Steel,0.88
35.07,6.35,17.04,5.9,14.29,14.15,2.89,Wrought Iron,3.3
137.0,4.7,34.8,10.12,14.9,45.8,3.0,Bessemer Steel,9.32
51.5,4.9,28.4,11.6,9.6,22.3,3.0,Bessemer Steel,7.8
51.52,4.92,28.19,7.5,9.74,22.42,1.52,Wrought Iron,6.12
21.22,4.32,34.21,16.7,3.91,63.6,1.48,Wrought Iron,5.47
177.9,4.8,29.1,12.0,18.2,46.1,1.5,Open Hearth iron,4.2
17.7,7.6,25.7,2.59,2.6,46.1,1.5,Bessemer Steel,0.78
14.94,6.79,7.54,4.1,23.22,31.07,3.07,Bessemer Steel,2.55
3.3,7.6,37.0,8.57,8.7,70.1,1.5,Open Hearth iron,4.01
6.13,6.45,41.16,5.59,32.59,45.11,3.0,Open Hearth iron,5.4
12.15,7.0,28.6,9.6,1.1,52.5,1.5,Bessemer Steel,8.8
5.74,3.84,42.59,12.0,1.85,87.84,1.43,Wrought Iron,8.42
46.93,6.75,16.17,3.82,30.04,20.56,1.5,Wrought Iron,0.68
6.87,7.43,37.43,12.1,2.15,44.9,3.07,Bessemer Steel,6.54
2.34,8.8,28.7,7.5,5.0,24.5,1.5,Bessemer Steel,21.0
386.07,4.56,3.05,12.1,32.12,2.44,3.1,Bessemer Steel,2.24
137.0,4.7,34.8,9.58,14.9,45.8,1.5,Wrought Iron,9.89
431.0,5.9,12.2,1.9,40.6,7.2,1.5,Bessemer Steel,0.2
431.0,5.9,12.2,1.9,40.6,7.2,1.5,Open Hearth iron,0.2
74.54,6.7,13.11,8.1,27.83,6.37,1.59,Wrought Iron,4.27
2.78,9.4,24.7,8.1,6.1,6.2,3.0,Bessemer Steel,19.31
82.9,4.4,22.2,10.11,12.0,26.5,3.0,Bessemer Steel,6.93
57.0,7.3,17.8,9.66,11.7,15.8,3.0,Bessemer Steel,2.84
51.5,4.9,28.4,1.7,9.6,22.3,3.0,Wrought Iron,1.4
17.7,7.6,25.7,6.1,2.6,46.1,1.5,Bessemer Steel,1.6
13.2,5.3,33.1,15.64,6.9,40.3,3.0,Wrought Iron,5.83
17.8,7.46,25.83,12.1,2.68,46.02,3.02,Open Hearth iron,3.06
0.6,3.1,55.4,8.48,68.9,65.0,1.5,Wrought Iron,14.31
4.08,6.8,24.6,7.7,2.5,62.6,3.0,Bessemer Steel,13.2
35.2,6.2,17.2,7.66,14.4,13.9,1.5,Bessemer Steel,4.18
30.57,5.87,30.16,5.23,3.98,36.84,3.0,Wrought Iron,3.59
28.2,6.8,24.8,7.67,15.8,52.1,1.5,Bessemer Steel,3.0
9.7,6.0,33.0,8.35,2.3,47.1,3.0,Wrought Iron,7.19
35.2,6.2,17.2,3.8,14.4,13.9,1.5,Bessemer Steel,2.4
23.7,6.2,31.2,3.91,10.8,30.9,1.5,Bessemer Steel,2.39
2.63,7.4,14.8,1.64,18.7,26.7,3.0,Wrought Iron,1.4
0.6,3.1,55.4,8.0,68.9,65.0,3.0,Open Hearth iron,10.8
17.56,7.61,25.81,4.0,2.65,46.1,2.94,Open Hearth iron,1.19
57.0,7.3,17.8,9.6,11.7,15.8,3.0,Bessemer Steel,2.8
6.79,7.26,37.56,6.0,1.94,44.97,2.96,Bessemer Steel,3.84
17.8,7.2,25.8,11.7,9.5,36.0,3.0,Bessemer Steel,3.3
8.0,6.8,72.8,2.86,34.0,46.2,3.0,Wrought Iron,2.68
386.0,4.5,3.0,17.2,32.1,2.6,3.0,Bessemer Steel,2.8
49.0,6.7,23.4,6.46,14.7,35.1,3.0,Wrought Iron,2.93
12.76,4.32,34.46,5.9,26.71,70.97,1.52,Bessemer Steel,9.76
28.93,7.59,22.27,7.6,3.76,36.39,3.08,Wrought Iron,3.33
66.7,5.6,22.2,8.0,7.0,17.7,1.5,Open Hearth iron,5.2
83.0,4.42,22.22,4.1,11.98,26.51,1.71,Bessemer Steel,3.04
2.78,9.4,24.7,7.93,6.1,6.2,1.5,Bessemer Steel,18.49
28.24,6.88,24.7,11.6,15.75,52.16,1.48,Open Hearth iron,4.54
20.6,7.3,18.0,8.43,10.9,26.0,3.0,Open Hearth iron,2.06
51.5,4.9,28.4,8.53,9.6,22.3,1.5,Bessemer Steel,5.94
112.0,3.8,7.0,10.1,3.5,4.5,3.0,Wrought Iron,8.2
205.04,4.69,2.91,8.0,38.06,0.46,3.02,Wrought Iron,2.17
205.12,4.69,2.86,1.8,38.28,0.61,1.68,Bessemer Steel,1.62
51.51,4.85,28.1,3.6,9.78,22.55,1.41,Open Hearth iron,3.14
112.0,3.8,7.0,10.1,3.5,4.5,3.0,Bessemer Steel,8.5
9.9,5.89,32.98,8.0,2.31,47.04,3.01,Wrought Iron,7.05
5.7,3.7,42.6,10.8,1.9,87.8,3.0,Wrought Iron,7.1
2.78,9.4,24.7,3.4,6.1,6.2,3.0,Open Hearth iron,9.88
1.27,7.02,29.35,11.6,7.11,32.27,1.39,Open Hearth iron,5.09
3.05,9.36,21.74,1.9,34.71,9.44,3.01,Wrought Iron,3.89
2.34,8.8,28.7,9.24,5.0,24.5,1.5,Bessemer Steel,28.12
74.62,6.55,12.83,1.2,27.82,6.67,1.34,Wrought Iron,1.15
28.26,7.0,24.86,16.9,15.84,52.11,3.13,Bessemer Steel,5.05
15.0,7.0,7.6,10.79,23.2,30.9,1.5,Open Hearth iron,4.0
11.4,7.3,28.4,5.6,16.6,20.3,3.0,Wrought Iron,2.9
74.4,5.6,24.2,5.96,7.5,15.3,1.5,Bessemer Steel,2.7
17.7,7.6,25.7,12.1,2.6,46.1,3.0,Wrought Iron,3.2
178.02,4.74,29.12,3.8,18.18,46.08,1.6,Wrought Iron,3.09
9.7,6.0,33.0,11.68,2.3,47.1,1.5,Open Hearth iron,6.9
4.08,6.8,24.6,9.0,2.5,62.6,3.0,Wrought Iron,16.8
177.9,4.8,29.1,7.22,18.2,46.1,3.0,Open Hearth iron,3.93
21.31,4.44,34.18,1.0,3.82,63.76,2.99,Bessemer Steel,0.68
31.9,7.1,12.4,1.9,33.5,12.8,1.5,Open Hearth iron,0.2
82.9,4.4,22.2,3.44,12.0,26.5,3.0,Wrought Iron,2.7
13.2,5.3,33.1,7.9,6.9,40.3,3.0,Bessemer Steel,4.6
2.94,9.45,24.71,10.3,6.09,6.11,1.69,Bessemer Steel,18.77
5.7,3.7,42.6,8.0,1.9,87.8,3.0,Bessemer Steel,3.9
3.3,7.6,37.0,7.5,8.7,70.1,1.5,Open Hearth iron,3.29
11.38,7.25,28.36,7.7,16.59,20.32,3.02,Bessemer Steel,2.26
49.0,6.7,23.4,1.4,14.7,35.1,3.0,Wrought Iron,1.4
31.8,5.82,30.38,4.75,10.45,28.39,1.5,Wrought Iron,3.58
12.15,7.0,28.6,1.0,1.1,46.2,1.5,Open Hearth iron,1.1
2.78,9.4,24.7,5.49,6.1,6.2,3.0,Open Hearth iron,13.53
59.8,4.5,30.8,12.92,4.4,51.7,3.0,Wrought Iron,10.36
17.73,7.51,25.81,4.0,2.51,46.13,1.63,Wrought Iron,2.12
35.2,6.2,17.2,5.57,14.4,13.9,1.5,Open Hearth iron,2.35
51.5,4.9,28.4,7.34,9.6,22.3,1.5,Open Hearth iron,5.65
386.0,4.5,3.0,1.45,32.1,2.6,3.0,Bessemer Steel,0.31
28.9,7.5,22.4,1.98,3.8,36.3,1.5,Open Hearth iron,1.39
17.7,7.6,25.7,5.94,2.6,46.1,1.5,Bessemer Steel,1.58
17.8,7.2,25.8,1.0,9.5,36.0,3.0,Wrought Iron,0.3
74.4,5.6,24.2,1.65,7.5,15.3,3.0,Open Hearth iron,1.47
111.85,4.53,13.81,8.0,15.97,17.54,2.89,Open Hearth iron,2.1
31.9,7.1,12.4,17.5,33.5,12.8,3.0,Open Hearth iron,4.8
9.7,6.0,33.0,10.35,2.3,47.1,3.0,Wrought Iron,8.19
29.8,7.3,46.4,5.07,20.9,18.6,1.5,Wrought Iron,2.12
29.8,7.3,46.4,3.58,20.9,18.6,3.0,Bessemer Steel,2.17
1.3,7.0,29.4,9.42,7.2,32.4,1.5,Open Hearth iron,4.49
48.85,6.71,23.46,8.2,14.71,35.06,3.12,Wrought Iron,3.5
49.0,6.7,23.4,6.77,14.7,35.1,1.5,Open Hearth iron,3.06
6.84,7.3,37.6,5.9,2.0,44.9,1.5,Bessemer Steel,3.4
431.0,5.9,12.2,4.1,40.6,7.2,3.0,Bessemer Steel,0.5
11.4,7.3,28.4,6.05,16.6,20.3,3.0,Wrought Iron,2.75
9.7,6.0,33.0,3.42,2.3,47.1,3.0,Wrought Iron,3.59
386.0,4.5,3.0,11.37,32.1,2.6,1.5,Open Hearth iron,2.08
66.7,5.6,22.2,4.85,7.0,17.7,1.5,Open Hearth iron,4.02
31.9,7.1,12.4,6.31,33.5,12.8,3.0,Bessemer Steel,2.58
13.2,5.3,33.1,1.73,6.9,40.3,3.0,Open Hearth iron,0.82
5.7,3.7,42.6,8.0,1.9,87.8,3.0,Wrought Iron,4.3
82.9,4.4,22.2,3.11,12.0,26.5,3.0,Bessemer Steel,2.99
49.0,6.7,23.4,12.0,14.7,35.1,3.0,Open Hearth iron,4.3
204.95,4.61,2.88,17.6,38.1,0.73,3.04,Open Hearth iron,4.45
5.7,3.7,42.6,12.0,1.9,87.8,3.0,Wrought Iron,8.3
11.49,7.35,28.42,9.9,16.69,20.27,1.48,Bessemer Steel,3.28
4.08,6.8,24.6,2.39,2.5,62.6,3.0,Wrought Iron,3.45
17.7,7.6,25.7,8.0,2.6,46.1,3.0,Bessemer Steel,2.0
3.3,7.6,37.0,1.1,8.7,70.1,3.0,Open Hearth iron,0.6
29.8,7.3,46.4,16.9,20.9,18.6,1.5,Wrought Iron,5.1
4.89,7.5,54.4,4.11,5.7,70.4,3.0,Bessemer Steel,3.88
66.7,5.6,22.2,11.61,7.0,17.7,1.5,Open Hearth iron,6.82
13.15,7.0,28.8,9.05,4.9,35.8,3.0,Wrought Iron,5.48
74.4,5.6,24.2,5.77,7.5,15.3,1.5,Open Hearth iron,2.43
112.0,4.5,13.8,12.0,16.0,17.6,1.5,Bessemer Steel,2.9
4.89,7.5,54.4,2.12,5.7,70.4,3.0,Bessemer Steel,2.76
85.0,4.9,29.4,7.6,5.4,1.2,1.5,Bessemer Steel,4.2
20.6,7.3,18.0,15.36,10.9,26.0,3.0,Open Hearth iron,1.22
2.29,8.83,28.74,14.5,4.97,24.56,1.58,Bessemer Steel,35.17
5.08,7.63,54.31,2.0,5.67,70.45,1.65,Bessemer Steel,2.14
74.4,5.6,24.2,4.0,7.5,15.3,1.5,Bessemer Steel,2.7
74.38,5.62,24.16,10.0,7.42,15.32,3.2,Bessemer Steel,4.79
6.85,7.25,37.75,2.2,1.94,44.87,1.47,Wrought Iron,1.95
177.9,4.8,29.1,7.9,18.2,46.1,1.5,Open Hearth iron,3.7
79.77,6.41,15.78,10.45,26.0,13.4,3.0,Open Hearth iron,3.82
431.0,5.9,12.2,3.16,40.6,7.2,3.0,Bessemer Steel,0.37
13.15,7.0,28.8,17.5,4.9,35.8,3.0,Bessemer Steel,8.6
82.84,4.37,22.17,7.8,11.93,26.47,3.25,Bessemer Steel,4.47
13.2,5.3,33.1,2.14,6.9,40.3,1.5,Wrought Iron,1.3
35.18,6.18,17.03,9.8,14.48,13.84,1.8,Open Hearth iron,4.04
8.0,6.8,72.8,8.34,34.0,46.2,1.5,Open Hearth iron,9.35
386.0,4.5,3.0,5.77,32.1,2.6,1.5,Open Hearth iron,0.84
82.95,4.45,22.24,6.0,12.16,26.49,3.08,Wrought Iron,5.59
8.0,6.8,72.8,7.6,34.0,46.2,1.5,Wrought Iron,9.2
3.32,7.61,36.86,1.1,8.57,70.34,3.04,Open Hearth iron,0.63
8.0,6.8,72.8,10.91,34.0,46.2,3.0,Open Hearth iron,10.93
57.0,7.3,17.8,11.7,11.7,15.8,3.0,Wrought Iron,3.6
17.8,7.2,25.8,2.9,9.5,36.0,3.0,Wrought Iron,0.58
5.7,3.7,42.6,2.4,1.9,87.8,3.0,Wrought Iron,1.18
28.2,6.8,24.8,3.5,15.8,52.1,3.0,Bessemer Steel,1.9
114.0,4.5,13.0,2.3,34.7,5.6,1.5,Open Hearth iron,0.27
15.0,7.0,7.6,10.5,23.2,30.9,3.0,Wrought Iron,4.45
2.69,7.48,14.68,3.8,18.61,26.58,1.38,Open Hearth iron,3.67
5.55,3.74,42.77,4.1,2.14,87.82,1.4,Open Hearth iron,3.18
114.0,4.5,13.0,11.12,34.7,5.6,1.5,Wrought Iron,1.31
13.15,7.0,28.8,8.72,4.9,35.8,3.0,Open Hearth iron,5.95
3.3,7.6,37.0,7.7,8.7,70.1,3.0,Bessemer Steel,4.2
137.0,4.7,34.8,11.38,14.9,45.8,3.0,Wrought Iron,8.87
110.0,5.3,32.0,4.0,15.5,53.1,1.5,Bessemer Steel,1.2
57.0,7.3,17.8,3.7,11.7,15.8,3.0,Bessemer Steel,1.3
35.11,6.15,17.15,11.8,14.48,13.79,1.52,Wrought Iron,4.6
6.7,4.6,55.26,3.08,20.88,29.34,1.5,Bessemer Steel,6.73
20.65,7.35,17.94,8.2,11.12,26.15,3.02,Open Hearth iron,2.16
4.87,4.78,51.96,10.58,14.62,21.58,1.5,Bessemer Steel,21.59
24.27,7.25,36.9,8.38,15.64,26.62,3.0,Bessemer Steel,1.73
82.9,4.4,22.2,2.0,12.0,26.5,1.5,Bessemer Steel,2.1
114.0,4.5,13.0,3.21,34.7,5.6,3.0,Wrought Iron,0.34
57.0,7.3,17.8,1.0,11.7,15.8,3.0,Wrought Iron,0.3
28.2,6.8,24.8,11.5,15.8,52.1,3.0,Wrought Iron,4.9
17.8,7.2,25.8,2.24,9.5,36.0,1.5,Bessemer Steel,0.86
17.7,7.24,25.98,1.0,9.58,35.99,2.99,Open Hearth iron,0.52
41.92,6.03,39.11,10.19,8.69,49.56,1.5,Bessemer Steel,6.46
301.43,5.43,19.19,12.28,28.93,25.03,1.5,Wrought Iron,1.32
9.7,6.0,33.0,8.03,2.3,47.1,3.0,Bessemer Steel,8.21
1.66,5.6,43.6,9.1,3.47,9.8,1.5,Bessemer Steel,4.7
431.0,5.9,12.2,12.93,40.6,7.2,3.0,Open Hearth iron,1.22
19.7,4.6,28.4,8.93,3.9,34.2,3.0,Open Hearth iron,2.72
2.63,7.4,14.8,7.7,18.7,26.7,1.5,Wrought Iron,5.6
11.4,7.3,28.4,10.05,16.6,20.3,3.0,Open Hearth iron,3.31
1.66,5.6,43.6,5.96,3.47,9.8,1.5,Bessemer Steel,2.47
21.21,7.23,31.65,12.45,12.74,31.06,1.5,Wrought Iron,3.26
27.18,7.16,19.25,4.24,11.78,28.11,1.5,Wrought Iron,1.8
56.83,7.25,17.56,9.7,11.67,15.76,1.43,Bessemer Steel,2.58
114.0,4.5,13.0,15.66,34.7,5.6,3.0,Wrought Iron,1.34
0.6,3.1,55.4,6.2,68.9,65.0,3.0,Wrought Iron,7.2
17.7,7.6,25.7,7.85,2.6,46.1,1.5,Bessemer Steel,1.78
1.3,7.0,29.4,5.23,7.2,32.4,1.5,Wrought Iron,2.05
110.0,5.3,32.0,6.11,15.5,53.1,3.0,Bessemer Steel,1.32
2.63,7.4,14.8,2.51,18.7,26.7,3.0,Bessemer Steel,2.26
8.0,6.8,72.8,11.08,34.0,46.2,3.0,Wrought Iron,12.99
205.03,4.6,2.71,4.1,38.02,0.53,1.57,Wrought Iron,1.57
4.99,7.55,36.17,11.07,9.18,68.88,3.0,Bessemer Steel,7.78
82.9,4.4,22.2,11.11,12.0,26.5,3.0,Bessemer Steel,7.23
28.2,6.8,24.8,1.17,15.8,52.1,3.0,Bessemer Steel,0.69
112.0,3.8,7.0,2.0,3.5,4.5,1.5,Bessemer Steel,2.4
431.0,5.9,12.2,12.1,40.6,7.2,1.5,Bessemer Steel,0.9
1.3,7.0,29.4,7.64,7.2,32.4,1.5,Wrought Iron,4.16
110.0,5.3,32.0,3.5,15.5,53.1,1.5,Wrought Iron,0.99
12.7,4.2,34.5,9.23,26.6,71.2,3.0,Open Hearth iron,15.72
19.7,4.6,28.4,9.7,3.9,34.2,3.0,Bessemer Steel,3.1
112.2,3.58,6.9,12.0,3.54,4.49,1.58,Bessemer Steel,8.59
6.84,7.3,37.6,3.82,2.0,44.9,1.5,Open Hearth iron,2.81
8.38,7.35,50.11,3.13,6.7,63.89,1.5,Open Hearth iron,2.6
15.0,7.0,7.6,7.51,23.2,30.9,1.5,Open Hearth iron,5.14
1.3,7.0,29.4,5.7,7.2,32.4,3.0,Bessemer Steel,2.5
114.11,4.53,12.87,4.0,34.85,5.59,1.66,Bessemer Steel,0.31
59.8,4.5,30.8,1.55,4.4,51.7,3.0,Open Hearth iron,1.76
431.0,5.9,12.2,3.34,40.6,7.2,3.0,Open Hearth iron,0.53
35.2,6.2,17.2,8.55,14.4,13.9,1.5,Open Hearth iron,2.69
20.6,7.3,18.0,4.1,10.9,26.0,1.5,Open Hearth iron,1.7
2.78,9.4,24.7,10.2,6.1,6.2,3.0,Bessemer Steel,21.7
2.97,9.64,21.9,1.8,34.41,9.3,1.51,Open Hearth iron,2.43
82.9,4.4,22.2,11.6,12.0,26.5,1.5,Wrought Iron,7.88
114.02,4.56,12.98,7.8,34.65,5.7,1.44,Bessemer Steel,0.77
136.95,4.82,34.83,10.2,15.03,45.72,1.5,Wrought Iron,10.81
66.7,5.6,22.2,12.0,7.0,17.7,3.0,Bessemer Steel,6.9
20.6,7.3,18.0,16.24,10.9,26.0,1.5,Wrought Iron,3.77
59.8,4.5,30.8,1.98,4.4,51.7,1.5,Wrought Iron,2.01
10.07,8.84,31.16,1.0,7.28,31.21,2.87,Wrought Iron,0.51
3.69,7.37,14.19,10.83,19.08,27.06,3.0,Open Hearth iron,10.43
5.7,3.7,42.6,7.73,1.9,87.8,1.5,Open Hearth iron,4.38
51.5,4.9,28.4,3.7,9.6,22.3,1.5,Wrought Iron,3.9
28.9,7.5,22.4,3.51,3.8,36.3,1.5,Bessemer Steel,2.26
5.66,3.7,42.8,17.6,1.76,87.75,3.13,Wrought Iron,9.71
3.3,7.6,37.0,3.52,8.7,70.1,1.5,Open Hearth iron,1.78
19.7,4.6,28.4,6.59,3.9,34.2,1.5,Bessemer Steel,2.53
160.34,4.93,28.01,14.99,16.43,41.61,3.0,Open Hearth iron,3.76
28.25,6.59,24.77,16.9,16.01,52.19,1.37,Open Hearth iron,5.47
35.2,6.2,17.2,3.49,14.4,13.9,1.5,Open Hearth iron,1.81
13.15,7.0,28.8,6.2,4.9,35.8,1.5,Bessemer Steel,4.8
28.9,7.5,22.4,7.7,3.8,36.3,1.5,Bessemer Steel,2.5
79.59,6.0,24.37,8.01,22.51,37.41,1.5,Open Hearth iron,1.12
59.8,4.5,30.8,3.8,4.4,51.7,3.0,Open Hearth iron,3.4
110.0,5.3,32.0,9.04,15.5,53.1,3.0,Bessemer Steel,1.6
74.6,6.6,13.0,7.9,27.8,6.6,3.0,Wrought Iron,4.7
431.0,5.9,12.2,17.5,40.6,7.2,1.5,Wrought Iron,1.6
386.0,4.5,3.0,12.51,32.1,2.6,3.0,Open Hearth iron,2.53
13.2,5.3,33.1,7.9,6.9,40.3,1.5,Wrought Iron,5.4
90.65,5.15,14.78,5.62,14.81,19.56,1.5,Wrought Iron,1.88
29.11,6.28,29.28,6.98,12.14,31.79,3.0,Open Hearth iron,3.63
8.0,6.8,72.8,1.95,34.0,46.2,1.5,Open Hearth iron,1.5
29.8,7.3,46.4,8.15,20.9,18.6,3.0,Open Hearth iron,1.76
21.73,7.09,25.28,1.66,10.53,34.76,1.5,Bessemer Steel,0.44
28.98,7.44,22.3,5.5,3.76,36.31,2.91,Bessemer Steel,2.89
5.7,3.7,42.6,9.12,1.9,87.8,1.5,Wrought Iron,5.48
17.8,7.2,25.8,6.4,9.5,36.0,1.5,Open Hearth iron,1.74
112.03,3.87,6.97,12.1,3.75,4.48,3.05,Wrought Iron,8.19
9.73,5.94,32.92,8.2,2.19,47.03,1.5,Wrought Iron,6.41
28.88,7.72,22.6,1.0,3.71,36.15,3.08,Bessemer Steel,0.83
386.0,4.5,3.0,12.0,32.1,2.6,3.0,Bessemer Steel,2.2
51.5,4.9,28.4,3.63,9.6,22.3,1.5,Bessemer Steel,3.64
35.2,6.2,17.2,10.32,14.4,13.9,3.0,Wrought Iron,4.96
28.17,6.87,24.76,3.5,15.93,52.24,2.95,Wrought Iron,1.93
10.03,5.93,33.01,11.01,2.73,46.46,3.0,Open Hearth iron,7.85
13.15,7.0,28.8,2.98,4.9,35.8,1.5,Bessemer Steel,1.89
2.78,9.4,24.7,10.12,6.1,6.2,1.5,Bessemer Steel,18.89
3.3,7.6,37.0,9.49,8.7,70.1,1.5,Wrought Iron,4.76
66.7,5.6,22.2,1.1,7.0,17.7,3.0,Bessemer Steel,1.4
5.75,3.95,42.43,5.9,1.81,87.75,1.5,Open Hearth iron,2.96
110.0,5.3,32.0,6.0,15.5,53.1,3.0,Open Hearth iron,1.4
13.31,5.26,33.0,6.1,6.87,40.29,3.01,Wrought Iron,3.25
71.98,4.45,26.27,6.89,8.41,38.42,1.5,Bessemer Steel,4.51
2.83,9.52,21.56,4.2,34.53,9.42,1.27,Wrought Iron,7.08
15.0,7.0,7.6,4.46,23.2,30.9,1.5,Bessemer Steel,2.77
28.9,7.5,22.4,4.0,3.8,36.3,3.0,Wrought Iron,2.22
28.9,7.5,22.4,3.06,3.8,36.3,1.5,Wrought Iron,2.07
200.75,4.77,3.23,17.22,37.34,1.04,3.0,Bessemer Steel,3.99
6.84,7.3,37.6,7.9,2.0,44.9,3.0,Bessemer Steel,4.2
5.05,7.45,54.35,7.9,5.73,70.38,1.66,Bessemer Steel,5.53
2.63,9.31,24.63,6.2,5.98,6.06,2.94,Bessemer Steel,13.76
28.2,6.8,24.8,7.47,15.8,52.1,1.5,Open Hearth iron,3.09
2.78,9.4,24.7,12.1,6.1,6.2,3.0,Bessemer Steel,19.6
28.9,7.5,22.4,7.7,3.8,36.3,1.5,Open Hearth iron,2.7
3.3,7.6,37.0,9.9,8.7,70.1,3.0,Bessemer Steel,5.6
29.8,7.3,46.4,8.46,20.9,18.6,3.0,Wrought Iron,2.0
35.2,6.2,17.2,3.8,14.4,13.9,3.0,Bessemer Steel,2.2
2.78,9.4,24.7,9.55,6.1,6.2,3.0,Wrought Iron,19.38
57.05,7.33,17.68,5.9,11.81,15.59,1.36,Open Hearth iron,1.93
8.0,6.8,72.8,1.73,34.0,46.2,1.5,Wrought Iron,1.19
10.01,8.67,31.19,3.6,7.27,31.09,1.46,Open Hearth iron,1.31
57.0,7.3,17.8,11.7,11.7,15.8,1.5,Open Hearth iron,3.1
12.7,4.2,34.5,8.0,26.6,71.2,3.0,Wrought Iron,10.9
10.06,8.96,31.17,11.5,7.24,31.29,1.47,Wrought Iron,4.18
29.73,7.18,46.37,3.5,21.07,18.69,3.06,Open Hearth iron,1.83
1.3,7.0,29.4,5.98,7.2,32.4,3.0,Open Hearth iron,2.85
15.14,7.09,7.6,1.5,23.2,30.92,3.01,Open Hearth iron,1.05
74.6,6.6,13.0,3.49,27.8,6.6,1.5,Wrought Iron,1.93
59.89,4.4,30.89,16.9,4.32,51.65,3.14,Bessemer Steel,9.57
31.9,7.1,12.4,17.5,33.5,12.8,3.0,Bessemer Steel,5.3
8.0,6.8,72.8,3.7,34.0,46.2,1.5,Wrought Iron,3.3
3.3,7.6,37.0,10.18,8.7,70.1,3.0,Open Hearth iron,5.69
12.7,4.2,34.5,4.47,26.6,71.2,3.0,Wrought Iron,7.59
31.77,7.1,12.48,12.0,33.52,12.99,1.43,Wrought Iron,4.37
15.0,7.0,7.6,5.1,23.2,30.9,1.5,Wrought Iron,2.8
1.3,7.0,29.4,17.0,7.2,32.4,1.5,Bessemer Steel,5.4
35.24,6.29,17.25,9.9,14.51,13.92,2.92,Bessemer Steel,4.52
0.58,3.24,55.24,1.4,68.72,64.9,2.81,Bessemer Steel,2.37
1.3,7.0,29.4,17.0,7.2,32.4,3.0,Bessemer Steel,6.9
5.7,3.7,42.6,5.07,1.9,87.8,3.0,Bessemer Steel,3.14
9.96,8.79,31.11,11.54,7.26,31.18,3.0,Bessemer Steel,3.39
82.79,4.41,22.16,6.0,11.96,26.66,3.01,Bessemer Steel,5.03
20.6,7.3,18.0,17.5,10.9,26.0,3.0,Wrought Iron,1.2
13.17,6.8,28.94,8.1,4.94,35.78,2.76,Bessemer Steel,5.94
29.76,7.3,46.35,16.7,20.98,18.57,3.04,Open Hearth iron,4.37
19.7,4.6,28.4,11.6,3.9,34.2,1.5,Bessemer Steel,3.1
110.0,5.3,32.0,5.78,15.5,53.1,1.5,Open Hearth iron,1.13
74.6,6.6,13.0,6.1,27.8,6.6,3.0,Bessemer Steel,3.4
112.0,3.8,7.0,2.0,3.5,4.5,1.5,Open Hearth iron,2.3
12.15,7.0,28.6,1.64,1.1,52.5,3.0,Wrought Iron,1.93
3.28,7.58,36.97,3.8,8.72,70.27,2.97,Wrought Iron,1.45
188.66,4.99,4.46,15.86,35.18,2.28,3.0,Open Hearth iron,4.05
51.5,4.9,28.4,9.6,9.6,22.3,1.5,Bessemer Steel,6.1
3.3,7.6,37.0,7.68,8.7,70.1,1.5,Bessemer Steel,3.19
3.36,7.65,36.86,5.8,8.73,70.0,1.6,Wrought Iron,3.22
4.08,6.8,24.6,1.6,2.5,62.6,3.0,Wrought Iron,2.1
19.7,4.6,28.4,8.05,3.9,34.2,3.0,Wrought Iron,2.55
386.0,4.5,3.0,8.07,32.1,2.6,3.0,Bessemer Steel,2.2
12.28,6.99,28.64,9.8,1.17,52.55,1.47,Open Hearth iron,8.14
5.68,3.67,42.69,17.6,1.73,87.76,3.05,Open Hearth iron,8.46
2.18,2.6,43.4,6.06,33.2,46.2,1.5,Bessemer Steel,8.99
23.7,6.2,31.2,4.0,10.8,30.9,1.5,Open Hearth iron,2.5
112.0,4.5,13.8,8.41,16.0,17.6,3.0,Open Hearth iron,2.08
74.29,5.84,24.2,3.9,7.55,15.2,2.94,Open Hearth iron,3.07
57.0,7.3,17.8,4.98,11.7,15.8,3.0,Open Hearth iron,1.85
28.9,7.5,22.4,3.6,3.8,36.3,1.5,Wrought Iron,2.4
0.56,3.11,55.5,9.9,68.84,65.0,2.82,Wrought Iron,10.33
3.21,7.59,37.01,11.9,8.68,70.11,1.57,Wrought Iron,6.87
3.25,7.52,36.96,5.9,8.58,70.12,3.12,Wrought Iron,2.87
204.79,4.64,2.87,17.7,38.03,0.74,2.94,Bessemer Steel,4.15
23.56,6.18,31.04,4.1,10.71,30.82,2.83,Open Hearth iron,3.0
6.84,7.3,37.6,17.6,2.0,44.9,1.5,Open Hearth iron,7.8
6.84,7.3,37.6,2.1,2.0,44.9,1.5,Wrought Iron,2.0
3.3,7.6,37.0,3.8,8.7,70.1,3.0,Bessemer Steel,1.9
7.12,4.2,57.8,7.5,22.4,29.8,1.5,Bessemer Steel,21.0
28.2,6.8,24.8,2.21,15.8,52.1,1.5,Bessemer Steel,1.43
112.0,4.5,13.8,12.0,16.0,17.6,1.5,Open Hearth iron,2.5
49.0,6.7,23.4,4.0,14.7,35.1,1.5,Bessemer Steel,1.9
4.89,7.5,54.4,4.73,5.7,70.4,1.5,Open Hearth iron,4.6
114.0,4.5,13.0,14.81,34.7,5.6,3.0,Bessemer Steel,1.51
13.2,5.3,33.1,12.0,6.9,40.3,1.5,Bessemer Steel,5.3
7.0,7.49,37.5,12.1,2.08,44.9,1.6,Wrought Iron,6.94
10.0,8.8,31.2,2.57,7.2,31.2,3.0,Open Hearth iron,0.95
1.3,7.0,29.4,15.79,7.2,32.4,1.5,Wrought Iron,5.83
0.6,3.1,55.4,10.6,68.9,65.0,1.5,Open Hearth iron,12.9
3.3,7.6,37.0,9.9,8.7,70.1,1.5,Open Hearth iron,5.1
15.0,7.0,7.6,8.0,23.2,30.9,3.0,Open Hearth iron,3.6
29.8,7.3,46.4,3.9,20.9,18.6,3.0,Wrought Iron,1.76
205.02,4.66,2.67,6.0,38.11,0.59,1.43,Bessemer Steel,2.0
28.2,6.8,24.8,3.96,15.8,52.1,3.0,Wrought Iron,2.06
19.7,4.6,28.4,3.62,3.9,34.2,1.5,Bessemer Steel,2.15
8.0,6.8,72.8,7.19,34.0,46.2,1.5,Wrought Iron,8.15
205.0,4.7,2.8,2.75,38.1,0.6,1.5,Open Hearth iron,1.16
21.2,4.4,34.3,1.59,3.7,63.6,3.0,Wrought Iron,1.09
114.0,4.5,13.0,5.48,34.7,5.6,3.0,Wrought Iron,0.89
137.03,4.6,34.75,6.0,15.08,45.68,1.5,Bessemer Steel,7.38
5.7,3.7,42.6,6.56,1.9,87.8,1.5,Wrought Iron,3.94
3.3,7.6,37.0,9.9,8.7,70.1,1.5,Bessemer Steel,4.6
59.8,4.5,30.8,10.97,4.4,51.7,1.5,Wrought Iron,8.3
13.15,7.0,28.8,2.6,4.9,35.8,1.5,Wrought Iron,1.32
21.2,4.4,34.3,2.63,3.7,63.6,3.0,Open Hearth iron,2.07
2.17,2.57,43.44,7.4,33.09,46.29,1.48,Bessemer Steel,10.94
82.9,4.37,21.94,4.0,12.0,26.41,2.92,Wrought Iron,2.64
49.0,6.7,23.4,9.0,14.7,35.1,3.0,Bessemer Steel,3.82
3.19,7.51,16.05,1.99,17.82,27.04,1.5,Bessemer Steel,1.47
7.34,7.27,36.76,2.99,1.92,45.61,1.5,Open Hearth iron,2.55
13.15,5.59,33.18,17.3,6.95,40.38,3.03,Bessemer Steel,7.05
4.08,6.8,24.6,8.17,2.5,62.6,1.5,Open Hearth iron,13.08
11.4,7.3,28.4,5.55,16.6,20.3,1.5,Bessemer Steel,2.57
12.15,7.0,28.6,8.01,1.1,52.5,3.0,Open Hearth iron,6.33
0.6,3.1,55.4,2.72,68.9,65.0,3.0,Bessemer Steel,4.64
4.08,6.8,24.6,4.72,2.5,62.6,1.5,Wrought Iron,7.85
5.6,3.67,42.61,8.0,1.93,87.81,2.83,Wrought Iron,4.14
12.66,4.39,34.65,12.1,26.56,71.2,1.49,Bessemer Steel,19.31
13.2,5.3,33.1,11.71,6.9,40.3,1.5,Bessemer Steel,5.26
19.77,4.65,28.34,7.6,4.02,34.13,1.49,Bessemer Steel,2.88
21.0,7.72,26.08,5.53,7.41,12.22,3.0,Open Hearth iron,6.65
6.62,7.01,36.5,4.03,7.77,68.89,1.5,Wrought Iron,1.59
205.0,4.7,2.8,6.0,38.1,0.6,1.5,Wrought Iron,1.8
28.2,6.8,24.8,3.5,15.8,52.1,1.5,Bessemer Steel,2.0
57.0,7.3,17.8,5.85,11.7,15.8,3.0,Bessemer Steel,2.59
23.7,6.2,31.2,4.0,10.8,30.9,1.5,Bessemer Steel,2.4
51.5,4.9,28.4,2.28,9.6,22.3,1.5,Wrought Iron,2.27
11.4,7.3,28.4,7.7,16.6,20.3,1.5,Bessemer Steel,3.0
66.7,5.6,22.2,11.28,7.0,17.7,1.5,Wrought Iron,6.38
205.0,4.7,2.8,12.0,38.1,0.6,1.5,Wrought Iron,3.0
16.86,5.37,44.36,8.9,10.7,55.76,3.0,Bessemer Steel,2.54
12.08,6.97,28.36,11.5,1.15,52.64,1.58,Wrought Iron,8.6
354.89,6.1,15.22,4.74,34.1,12.41,1.5,Wrought Iron,1.89
5.57,3.65,42.8,2.0,1.99,87.91,1.57,Wrought Iron,0.57
82.9,4.4,22.2,2.0,12.0,26.5,1.5,Wrought Iron,2.5
56.83,7.39,17.63,7.6,11.68,15.74,2.91,Open Hearth iron,2.7
385.82,4.49,2.9,12.1,31.92,2.46,1.6,Open Hearth iron,2.15
28.2,6.8,24.8,3.03,15.8,52.1,1.5,Wrought Iron,2.09
13.15,7.0,28.8,4.1,4.9,35.8,3.0,Open Hearth iron,2.1
386.01,4.56,3.06,6.1,32.12,2.53,3.05,Open Hearth iron,1.32
17.8,7.2,25.8,4.62,9.5,36.0,1.5,Bessemer Steel,1.63
57.0,7.3,17.8,7.6,11.7,15.8,1.5,Wrought Iron,2.8
8.0,6.8,72.8,1.0,34.0,46.2,3.0,Open Hearth iron,0.4
8.0,6.8,72.8,2.42,34.0,46.2,3.0,Bessemer Steel,2.08
30.04,7.27,46.47,5.3,20.8,18.57,3.14,Open Hearth iron,1.25
5.7,5.92,31.37,5.31,14.69,47.38,3.0,Open Hearth iron,7.59
85.0,4.9,29.4,14.3,5.4,1.2,1.5,Bessemer Steel,4.4
66.7,5.6,22.2,7.04,7.0,17.7,1.5,Bessemer Steel,4.95
431.0,5.9,12.2,1.9,40.6,7.2,3.0,Bessemer Steel,0.2
4.17,6.72,24.61,7.8,2.58,62.71,1.51,Bessemer Steel,14.95
51.5,4.9,28.4,4.58,9.6,22.3,1.5,Bessemer Steel,4.49
110.04,5.37,32.1,7.9,15.58,53.08,1.68,Bessemer Steel,1.37
57.0,7.3,17.8,3.09,11.7,15.8,1.5,Wrought Iron,1.51
10.11,8.76,20.7,4.83,30.01,10.4,3.0,Wrought Iron,4.36
28.9,7.5,22.4,6.32,3.8,36.3,1.5,Open Hearth iron,2.51
12.15,7.0,28.6,1.0,1.1,52.5,3.0,Open Hearth iron,1.4
110.0,5.3,32.0,10.27,15.5,53.1,3.0,Open Hearth iron,1.83
11.4,7.3,28.4,11.7,16.6,20.3,3.0,Wrought Iron,2.0
15.0,7.0,7.6,10.2,23.2,30.9,1.5,Wrought Iron,4.7
17.8,7.2,25.8,3.94,9.5,36.0,3.0,Open Hearth iron,1.0
78.41,6.92,15.63,3.42,15.52,13.6,1.5,Open Hearth iron,0.88
49.14,6.68,23.38,12.0,14.71,35.22,3.11,Wrought Iron,5.71
51.5,4.9,28.4,2.79,9.6,22.3,3.0,Bessemer Steel,2.55
59.8,4.5,30.8,5.84,4.4,51.7,1.5,Bessemer Steel,5.14
110.0,5.3,32.0,10.0,15.5,53.1,3.0,Bessemer Steel,1.6
114.04,4.48,13.07,6.2,34.75,5.38,2.79,Wrought Iron,1.21
13.2,5.3,33.1,11.0,6.9,40.3,1.5,Wrought Iron,6.0
28.2,6.8,24.8,11.5,15.8,52.1,1.5,Open Hearth iron,4.7
12.7,4.2,34.5,6.0,26.6,71.2,3.0,Wrought Iron,9.2
49.0,6.7,23.4,1.4,14.7,35.1,1.5,Open Hearth iron,1.3
12.16,6.89,28.64,7.6,1.07,52.46,3.0,Open Hearth iron,5.66
74.58,6.55,13.11,8.0,27.85,6.49,2.99,Bessemer Steel,4.63
431.0,5.9,12.2,15.18,40.6,7.2,3.0,Bessemer Steel,1.73
177.9,4.83,29.07,12.1,17.99,46.05,1.55,Wrought Iron,4.66
29.8,7.3,46.4,11.7,20.9,18.6,3.0,Bessemer Steel,3.84
74.4,5.6,24.2,7.87,7.5,15.3,1.5,Bessemer Steel,3.54
0.5,3.15,55.5,8.1,68.97,65.04,1.44,Open Hearth iron,8.91
15.0,7.0,7.6,8.01,23.2,30.9,3.0,Bessemer Steel,4.3
6.84,7.3,37.6,3.51,2.0,44.9,3.0,Wrought Iron,3.09
4.08,6.8,24.6,7.7,2.5,62.6,3.0,Open Hearth iron,16.4
27.85,6.81,24.97,1.15,15.7,52.35,1.5,Bessemer Steel,0.98
35.2,6.2,17.2,10.63,14.4,13.9,1.5,Open Hearth iron,3.92
430.94,5.88,12.16,17.6,40.54,7.3,1.54,Bessemer Steel,1.6
386.0,4.5,3.0,12.0,32.1,2.6,1.5,Open Hearth iron,2.1
28.9,6.84,18.08,2.04,18.32,13.02,1.5,Wrought Iron,1.94
431.0,5.9,12.2,12.49,40.6,7.2,3.0,Bessemer Steel,1.53
15.89,7.4,26.65,11.84,2.11,48.19,1.5,Open Hearth iron,4.3
6.73,7.26,37.64,5.7,2.1,44.93,1.5,Wrought Iron,4.26
29.8,7.3,46.4,3.5,20.9,18.6,1.5,Open Hearth iron,1.6
74.55,6.49,12.9,6.3,27.86,6.71,1.47,Open Hearth iron,3.39
2.91,9.56,24.7,2.0,6.08,6.07,2.87,Bessemer Steel,6.69
23.64,6.2,31.13,6.1,10.74,30.75,3.17,Bessemer Steel,4.62
57.0,7.3,17.8,11.7,11.7,15.8,3.0,Open Hearth iron,3.6
19.7,4.6,28.4,11.54,3.9,34.2,1.5,Bessemer Steel,3.09
21.19,4.26,34.36,11.3,3.62,63.77,2.84,Wrought Iron,4.89
0.51,3.05,55.55,12.0,68.84,64.92,2.99,Bessemer Steel,13.09
431.0,5.9,12.2,12.1,40.6,7.2,3.0,Bessemer Steel,1.5
13.2,5.3,33.1,9.66,6.9,40.3,1.5,Bessemer Steel,4.96
49.0,6.7,23.4,12.0,14.7,35.1,1.5,Wrought Iron,4.8
7.12,4.2,57.8,3.4,22.4,29.8,1.5,Bessemer Steel,8.08
31.9,7.1,12.4,2.58,33.5,12.8,1.5,Wrought Iron,0.72
386.0,4.5,3.0,4.21,32.1,2.6,3.0,Open Hearth iron,0.49
5.83,3.4,42.68,5.9,1.94,87.9,3.1,Wrought Iron,3.04
112.0,3.8,7.0,2.04,3.5,4.5,3.0,Bessemer Steel,2.54
17.54,7.64,25.72,1.4,2.61,46.14,2.82,Bessemer Steel,0.54
57.0,7.3,17.8,5.8,11.7,15.8,1.5,Bessemer Steel,1.8
112.07,3.9,7.16,7.9,3.75,4.39,1.31,Wrought Iron,6.05
22.19,7.24,33.34,11.15,13.67,29.63,1.5,Open Hearth iron,2.2
177.9,4.8,29.1,6.22,18.2,46.1,3.0,Open Hearth iron,3.68
178.1,4.68,29.11,1.9,18.17,45.96,1.42,Open Hearth iron,1.38
6.84,7.3,37.6,2.56,2.0,44.9,3.0,Wrought Iron,2.29
35.2,6.21,17.16,11.7,14.3,13.96,3.16,Open Hearth iron,4.24
7.12,4.2,57.8,7.32,22.4,29.8,1.5,Bessemer Steel,20.37
8.0,6.8,72.8,5.99,34.0,46.2,3.0,Open Hearth iron,5.94
28.9,7.5,22.4,6.89,3.8,36.3,3.0,Open Hearth iron,2.68
21.2,4.4,34.3,1.99,3.7,63.6,1.5,Open Hearth iron,1.26
19.78,4.69,28.35,3.9,3.9,34.31,1.51,Wrought Iron,1.46
51.5,4.9,28.4,7.6,9.6,22.3,1.5,Bessemer Steel,5.8
15.0,7.0,7.6,4.36,23.2,30.9,1.5,Open Hearth iron,2.77
57.0,7.3,17.8,1.3,11.7,15.8,3.0,Open Hearth iron,0.5
17.7,7.51,25.75,4.1,2.72,46.25,2.98,Wrought Iron,1.09
13.15,7.0,28.8,11.7,4.9,35.8,1.5,Open Hearth iron,6.44
111.94,4.57,13.78,17.7,16.34,17.49,1.37,Bessemer Steel,3.77
8.0,6.8,72.8,5.15,34.0,46.2,3.0,Wrought Iron,4.11
66.86,5.65,22.19,6.1,6.88,17.75,1.42,Wrought Iron,4.37
51.5,4.9,28.4,7.18,9.6,22.3,1.5,Wrought Iron,6.03
20.6,7.3,18.0,11.48,10.9,26.0,1.5,Open Hearth iron,1.72
114.15,4.31,13.05,11.9,34.84,5.54,3.01,Wrought Iron,1.24
205.0,4.7,2.8,2.0,38.1,0.6,1.5,Wrought Iron,1.3
82.77,4.25,22.05,7.9,12.01,26.36,1.53,Bessemer Steel,4.64
13.15,7.0,28.8,2.78,4.9,35.8,1.5,Open Hearth iron,1.26
74.4,5.6,24.2,9.29,7.5,15.3,3.0,Wrought Iron,5.17
51.5,4.9,28.4,3.7,9.6,22.3,3.0,Bessemer Steel,3.5
44.96,6.55,16.88,13.37,12.26,23.76,1.5,Wrought Iron,3.33
17.7,7.6,25.7,5.43,2.6,46.1,3.0,Wrought Iron,1.7
13.15,7.0,28.8,8.1,4.9,35.8,1.5,Bessemer Steel,5.2
0.6,3.1,55.4,11.84,68.9,65.0,1.5,Bessemer Steel,17.56
82.92,4.54,22.12,10.0,12.05,26.35,1.62,Wrought Iron,6.32
4.0,6.75,24.57,5.7,2.65,62.53,3.12,Wrought Iron,8.95
6.9,6.92,39.18,4.69,27.55,42.35,3.0,Wrought Iron,4.92
15.0,7.0,7.6,4.18,23.2,30.9,3.0,Wrought Iron,2.47
23.53,6.7,31.52,8.03,11.05,35.65,1.5,Open Hearth iron,3.45
28.9,7.5,22.4,9.6,3.8,36.3,1.5,Bessemer Steel,4.1
4.21,6.87,24.62,8.9,2.42,62.37,2.93,Bessemer Steel,15.41
205.0,4.7,2.8,4.47,38.1,0.6,3.0,Wrought Iron,1.98
3.84,6.38,30.54,3.53,11.52,41.04,1.5,Wrought Iron,4.31
28.9,7.5,22.4,11.6,3.8,36.3,1.5,Bessemer Steel,6.0
31.9,7.1,12.4,7.06,33.5,12.8,1.5,Bessemer Steel,3.24
46.41,5.77,28.01,7.67,5.25,29.06,1.5,Bessemer Steel,3.82
110.0,5.3,32.0,1.4,15.5,53.1,1.5,Open Hearth iron,0.3
0.51,3.05,55.43,4.0,69.0,65.08,3.09,Wrought Iron,4.71
12.7,4.2,34.5,4.1,26.6,71.2,3.0,Wrought Iron,7.2
112.0,4.26,11.44,12.26,11.67,13.06,1.5,Open Hearth iron,2.95
8.0,6.8,72.8,1.0,34.0,46.2,1.5,Bessemer Steel,0.5
2.9,9.5,21.7,1.9,34.5,9.4,1.5,Wrought Iron,3.0
15.67,7.15,12.07,9.41,18.11,34.65,1.5,Wrought Iron,3.96
13.15,7.0,28.8,6.81,4.9,35.8,1.5,Wrought Iron,5.61
2.18,2.6,43.4,5.2,33.2,46.2,1.5,Bessemer Steel,7.6
12.7,4.2,34.5,4.1,26.6,71.2,1.5,Wrought Iron,7.7
28.11,6.95,24.79,5.4,15.87,52.04,1.52,Bessemer Steel,2.56
4.08,6.8,24.6,9.0,2.5,62.6,3.0,Bessemer Steel,15.5
82.9,4.4,22.2,10.44,12.0,26.5,3.0,Wrought Iron,6.21
4.08,6.8,24.6,8.61,2.5,62.6,3.0,Wrought Iron,16.35
34.74,5.2,33.4,14.72,8.29,41.26,3.0,Wrought Iron,5.05
9.57,5.98,32.88,7.9,2.27,47.11,1.62,Bessemer Steel,5.45
110.0,5.3,32.0,11.9,15.5,53.1,3.0,Open Hearth iron,2.0
12.7,4.2,34.5,6.0,26.6,71.2,3.0,Open Hearth iron,9.6
94.86,5.53,22.81,2.44,9.12,14.47,1.5,Bessemer Steel,1.39
431.0,5.9,12.2,7.6,40.6,7.2,3.0,Wrought Iron,0.82
0.6,3.1,55.4,2.01,68.9,65.0,1.5,Wrought Iron,3.09
114.0,4.5,13.0,4.0,34.7,5.6,1.5,Open Hearth iron,0.4
18.0,5.15,28.4,3.26,6.49,31.36,1.5,Wrought Iron,1.19
110.0,5.3,32.0,4.96,15.5,53.1,1.5,Bessemer Steel,1.25
20.56,7.28,17.96,2.0,10.92,26.08,1.37,Bessemer Steel,0.68
7.94,6.56,72.69,3.7,33.9,46.23,3.05,Bessemer Steel,3.53
17.8,7.2,25.8,8.77,9.5,36.0,1.5,Wrought Iron,2.78
35.2,6.2,17.2,6.38,14.4,13.9,1.5,Wrought Iron,3.7
12.15,7.0,28.6,6.4,1.1,52.5,1.5,Open Hearth iron,4.64
35.2,6.2,17.2,2.83,14.4,13.9,3.0,Open Hearth iron,1.59
74.28,5.57,24.35,6.1,7.44,15.25,1.41,Wrought Iron,3.26
82.9,4.4,22.2,2.95,12.0,26.5,1.5,Bessemer Steel,2.53
8.0,6.8,72.8,10.75,34.0,46.2,3.0,Bessemer Steel,12.14
110.0,5.3,32.0,11.22,15.5,53.1,3.0,Open Hearth iron,1.93
113.94,4.29,13.15,4.0,34.8,5.53,1.57,Wrought Iron,0.59
110.16,5.2,31.94,12.0,15.52,52.92,1.51,Bessemer Steel,3.03
112.0,4.5,13.8,6.37,16.0,17.6,3.0,Wrought Iron,1.47
60.43,4.5,30.57,1.49,4.61,51.01,1.5,Bessemer Steel,1.56
177.9,4.8,29.1,12.0,18.2,46.1,1.5,Wrought Iron,4.6
51.5,4.9,28.4,10.69,9.6,22.3,3.0,Bessemer Steel,7.66
11.24,7.34,28.5,10.0,16.48,20.19,3.18,Wrought Iron,3.03
112.0,4.5,13.8,16.36,16.0,17.6,1.5,Wrought Iron,3.91
35.32,6.25,17.25,11.9,14.25,13.96,1.52,Open Hearth iron,4.18
29.8,7.3,46.4,9.43,20.9,18.6,1.5,Bessemer Steel,2.47
110.0,5.32,32.08,1.2,15.47,53.25,2.97,Open Hearth iron,0.31
3.3,7.6,37.0,6.73,8.7,70.1,1.5,Bessemer Steel,2.89
177.94,4.8,28.97,17.6,18.24,46.01,1.51,Wrought Iron,5.06
114.1,4.46,12.99,1.0,34.89,5.49,1.52,Open Hearth iron,0.36
109.97,5.24,31.97,10.1,15.66,53.11,1.54,Bessemer Steel,2.02
3.3,7.6,37.0,11.8,8.7,70.1,3.0,Open Hearth iron,7.9
17.79,7.59,25.65,7.9,2.7,46.16,1.32,Wrought Iron,2.3
4.08,6.8,24.6,7.41,2.5,62.6,1.5,Open Hearth iron,11.42
4.08,6.8,24.6,5.6,2.5,62.6,1.5,Open Hearth iron,10.3
29.8,7.3,46.4,10.98,20.9,18.6,1.5,Open Hearth iron,3.2
57.62,5.7,26.48,9.41,6.15,23.55,1.5,Wrought Iron,4.62
5.67,3.34,42.5,4.0,2.09,87.73,3.04,Open Hearth iron,3.6
19.7,4.6,28.4,8.58,3.9,34.2,1.5,Bessemer Steel,2.85
2.78,9.4,24.7,4.38,6.1,6.2,3.0,Bessemer Steel,12.08
12.15,7.0,28.6,5.5,1.1,52.5,3.0,Open Hearth iron,5.4
8.0,6.8,72.8,8.7,34.0,46.2,3.0,Bessemer Steel,10.21
28.2,6.8,24.8,4.63,15.8,52.1,3.0,Bessemer Steel,2.35
15.97,5.81,28.4,5.86,9.61,27.95,3.0,Bessemer Steel,1.52
82.9,4.4,22.2,7.37,12.0,26.5,3.0,Wrought Iron,4.88
28.2,6.8,24.8,8.26,15.8,52.1,3.0,Open Hearth iron,3.64
11.4,7.3,28.4,7.44,16.6,20.3,1.5,Open Hearth iron,1.86
13.2,5.3,33.1,7.9,6.9,40.3,1.5,Open Hearth iron,4.8
2.89,9.43,21.8,2.0,34.61,9.77,1.46,Wrought Iron,2.96
28.2,6.8,24.8,10.47,15.8,52.1,3.0,Wrought Iron,4.52
57.0,7.3,17.8,11.22,11.7,15.8,1.5,Wrought Iron,3.43
49.0,6.7,23.4,1.46,14.7,35.1,3.0,Bessemer Steel,1.41
2.9,9.5,21.7,4.2,34.5,9.4,1.5,Wrought Iron,7.0
74.6,6.6,13.0,6.22,27.8,6.6,3.0,Bessemer Steel,3.48
5.7,3.7,42.6,12.0,1.9,87.8,1.5,Bessemer Steel,7.6
23.7,6.2,31.2,4.0,10.8,30.9,3.0,Open Hearth iron,2.9
82.9,4.4,22.2,4.0,12.0,26.5,3.0,Bessemer Steel,3.3
21.2,4.4,34.3,7.7,3.7,63.6,3.0,Bessemer Steel,4.2
112.17,4.7,13.81,3.9,16.07,17.66,1.55,Open Hearth iron,1.52
11.09,7.35,33.18,8.42,10.92,64.47,1.5,Wrought Iron,5.12
28.2,6.8,24.8,3.5,15.8,52.1,1.5,Open Hearth iron,1.7
17.87,7.21,25.85,11.9,9.53,36.06,1.51,Wrought Iron,4.04
19.7,4.6,28.4,3.96,3.9,34.2,3.0,Open Hearth iron,2.3
2.9,9.5,21.7,1.9,34.5,9.4,3.0,Bessemer Steel,3.3
110.0,5.3,32.0,7.8,15.5,53.1,3.0,Open Hearth iron,1.4
0.67,3.14,55.23,11.92,68.47,64.76,3.0,Bessemer Steel,13.01
66.32,4.47,28.37,4.25,6.55,44.59,3.0,Wrought Iron,3.32
8.0,6.8,72.8,3.7,34.0,46.2,1.5,Open Hearth iron,3.5
28.85,7.53,22.3,5.5,3.81,36.29,2.85,Open Hearth iron,2.14
6.84,7.3,37.6,12.0,2.0,44.9,3.0,Bessemer Steel,6.6
8.0,6.8,72.8,7.6,34.0,46.2,3.0,Wrought Iron,8.5
66.7,5.6,22.2,8.0,7.0,17.7,3.0,Wrought Iron,5.5
12.49,4.06,34.48,4.2,26.52,71.24,1.3,Open Hearth iron,7.21
21.03,5.99,45.02,11.48,13.98,43.79,1.5,Open Hearth iron,2.69
31.9,7.1,12.4,1.9,33.5,12.8,3.0,Bessemer Steel,0.3
1.3,7.0,29.4,8.2,7.2,32.4,1.5,Bessemer Steel,4.2
