Repository: ashutosh29599/Corrosion-Rate-Prediction

File: corrosion data combined.csv (part 3 of 9)
Soil Resistivity (Ohm-m),pH,Moisture Equivalent(%),Air pore space (%),Clay %,exposure time,Iron and Steel Type,Pipe Diameter (inches),Loss Oz/ft2
177.9,4.8,29.1,18.2,46.1,6.89,Bessemer Steel,1.5,3.7
177.9,4.8,29.1,18.2,46.1,7.89,Bessemer Steel,1.5,3.9
177.9,4.8,29.1,18.2,46.1,9.93,Bessemer Steel,1.5,4
177.9,4.8,29.1,18.2,46.1,11.98,Bessemer Steel,1.5,4.1
177.9,4.8,29.1,18.2,46.1,14.77,Bessemer Steel,1.5,4.6
177.9,4.8,29.1,18.2,46.1,17.57,Bessemer Steel,1.5,5.09
122.89,5.2,25.69,12.66,32.05,9.44,Bessemer Steel,1.5,3.27
67.31,5.6,22.24,7.06,17.85,1.19,Bessemer Steel,1.5,1.42
66.7,5.6,22.2,7,17.7,2.53,Bessemer Steel,1.5,2.44
66.7,5.6,22.2,7,17.7,3.98,Bessemer Steel,1.5,3.49
66.7,5.6,22.2,7,17.7,5.04,Bessemer Steel,1.5,4.04
66.7,5.6,22.2,7,17.7,6.09,Bessemer Steel,1.5,4.59
66.7,5.6,22.2,7,17.7,7.04,Bessemer Steel,1.5,4.95
66.7,5.6,22.2,7,17.7,7.99,Bessemer Steel,1.5,5.3
66.7,5.6,22.2,7,17.7,9.97,Bessemer Steel,1.5,5.74
66.7,5.6,22.2,7,17.7,11.97,Bessemer Steel,1.5,6.19
40.29,6.29,25.46,5.96,26.63,7.02,Bessemer Steel,1.5,3.83
13.52,6.99,28.75,4.91,35.67,1.97,Bessemer Steel,1.5,1.43
13.15,7,28.8,4.9,35.8,2.98,Bessemer Steel,1.5,1.89
13.15,7,28.8,4.9,35.8,4.08,Bessemer Steel,1.5,2.39
13.15,7,28.8,4.9,35.8,5.13,Bessemer Steel,1.5,3.58
13.15,7,28.8,4.9,35.8,6.18,Bessemer Steel,1.5,4.78
13.15,7,28.8,4.9,35.8,7.14,Bessemer Steel,1.5,5
13.15,7,28.8,4.9,35.8,8.09,Bessemer Steel,1.5,5.2
13.15,7,28.8,4.9,35.8,10.07,Bessemer Steel,1.5,5.3
13.15,7,28.8,4.9,35.8,12.07,Bessemer Steel,1.5,5.4
13.15,7,28.8,4.9,35.8,14.76,Bessemer Steel,1.5,6.83
13.15,7,28.8,4.9,35.8,17.45,Bessemer Steel,1.5,8.28
218.47,6.46,20.64,22.44,21.75,9.83,Bessemer Steel,1.5,4.32
427.33,5.91,12.35,40.29,7.45,2.04,Bessemer Steel,1.5,0.27
431,5.9,12.2,40.6,7.2,2.98,Bessemer Steel,1.5,0.49
431,5.9,12.2,40.6,7.2,4.08,Bessemer Steel,1.5,0.79
431,5.9,12.2,40.6,7.2,5.13,Bessemer Steel,1.5,0.75
431,5.9,12.2,40.6,7.2,6.18,Bessemer Steel,1.5,0.7
431,5.9,12.2,40.6,7.2,7.13,Bessemer Steel,1.5,0.75
431,5.9,12.2,40.6,7.2,8.08,Bessemer Steel,1.5,0.8
431,5.9,12.2,40.6,7.2,10.06,Bessemer Steel,1.5,0.85
431,5.9,12.2,40.6,7.2,12.06,Bessemer Steel,1.5,0.9
431,5.9,12.2,40.6,7.2,14.75,Bessemer Steel,1.5,1.19
431,5.9,12.2,40.6,7.2,17.44,Bessemer Steel,1.5,1.49
230.38,5.17,23.02,22.54,34.81,9.42,Bessemer Steel,1.5,1.06
25.54,4.42,34.07,4.09,63,1.17,Bessemer Steel,1.5,0.61
21.2,4.4,34.3,3.7,63.6,2.22,Bessemer Steel,1.5,1.48
21.2,4.4,34.3,3.7,63.6,3.47,Bessemer Steel,1.5,2.38
21.2,4.4,34.3,3.7,63.6,5.55,Bessemer Steel,1.5,3.04
21.2,4.4,34.3,3.7,63.6,7.65,Bessemer Steel,1.5,3.69
21.2,4.4,34.3,3.7,63.6,9.56,Bessemer Steel,1.5,2.53
21.2,4.4,34.3,3.7,63.6,11.46,Bessemer Steel,1.5,1.33
21.2,4.4,34.3,3.7,63.6,14.14,Bessemer Steel,1.5,3.79
21.2,4.4,34.3,3.7,63.6,16.84,Bessemer Steel,1.5,6.34
12.46,5.96,35.62,6.14,66.77,9.19,Bessemer Steel,1.5,3.67
3.52,7.56,36.97,8.64,70.02,1.29,Bessemer Steel,1.5,0.87
3.3,7.6,37,8.7,70.1,2.42,Bessemer Steel,1.5,1.39
3.3,7.6,37,8.7,70.1,3.77,Bessemer Steel,1.5,1.99
3.3,7.6,37,8.7,70.1,4.77,Bessemer Steel,1.5,2.29
3.3,7.6,37,8.7,70.1,5.77,Bessemer Steel,1.5,2.59
3.3,7.6,37,8.7,70.1,6.73,Bessemer Steel,1.5,2.89
3.3,7.6,37,8.7,70.1,7.68,Bessemer Steel,1.5,3.19
3.3,7.6,37,8.7,70.1,8.77,Bessemer Steel,1.5,3.88
3.3,7.6,37,8.7,70.1,9.87,Bessemer Steel,1.5,4.58
3.3,7.6,37,8.7,70.1,10.82,Bessemer Steel,1.5,5.52
3.3,7.6,37,8.7,70.1,11.77,Bessemer Steel,1.5,6.47
15.41,7.21,31.07,12.15,61.35,6.55,Bessemer Steel,1.5,3.78
27.85,6.81,24.97,15.7,52.35,1.15,Bessemer Steel,1.5,0.98
28.2,6.8,24.8,15.8,52.1,2.21,Bessemer Steel,1.5,1.43
28.2,6.8,24.8,15.8,52.1,3.46,Bessemer Steel,1.5,1.98
28.2,6.8,24.8,15.8,52.1,4.47,Bessemer Steel,1.5,2.39
28.2,6.8,24.8,15.8,52.1,5.47,Bessemer Steel,1.5,2.79
28.2,6.8,24.8,15.8,52.1,6.57,Bessemer Steel,1.5,2.9
28.2,6.8,24.8,15.8,52.1,7.67,Bessemer Steel,1.5,3
28.2,6.8,24.8,15.8,52.1,9.54,Bessemer Steel,1.5,3.97
28.2,6.8,24.8,15.8,52.1,11.44,Bessemer Steel,1.5,4.97
28.2,6.8,24.8,15.8,52.1,14.12,Bessemer Steel,1.5,5.19
28.2,6.8,24.8,15.8,52.1,16.82,Bessemer Steel,1.5,5.39
50.68,6.7,19.08,21.61,30.06,9.34,Bessemer Steel,1.5,3.41
73.87,6.6,13.19,27.61,7.32,1.55,Bessemer Steel,1.5,1.36
74.6,6.6,13,27.8,6.6,2.61,Bessemer Steel,1.5,1.25
74.6,6.6,13,27.8,6.6,3.96,Bessemer Steel,1.5,1.2
74.6,6.6,13,27.8,6.6,5.02,Bessemer Steel,1.5,2.26
74.6,6.6,13,27.8,6.6,6.07,Bessemer Steel,1.5,3.36
74.6,6.6,13,27.8,6.6,6.97,Bessemer Steel,1.5,3.93
74.6,6.6,13,27.8,6.6,7.87,Bessemer Steel,1.5,4.48
74.6,6.6,13,27.8,6.6,9.88,Bessemer Steel,1.5,4.93
74.6,6.6,13,27.8,6.6,11.93,Bessemer Steel,1.5,5.38
91.69,5.97,22.18,21.86,29.06,6.88,Bessemer Steel,1.5,3.03
109.39,5.32,31.67,15.71,52.3,1.58,Bessemer Steel,1.5,0.58
110,5.3,32,15.5,53.1,2.65,Bessemer Steel,1.5,0.84
110,5.3,32,15.5,53.1,3.95,Bessemer Steel,1.5,1.19
110,5.3,32,15.5,53.1,4.96,Bessemer Steel,1.5,1.25
110,5.3,32,15.5,53.1,5.96,Bessemer Steel,1.5,1.3
110,5.3,32,15.5,53.1,6.87,Bessemer Steel,1.5,1.4
110,5.3,32,15.5,53.1,7.77,Bessemer Steel,1.5,1.5
110,5.3,32,15.5,53.1,8.86,Bessemer Steel,1.5,1.74
110,5.3,32,15.5,53.1,9.96,Bessemer Steel,1.5,1.99
110,5.3,32,15.5,53.1,10.91,Bessemer Steel,1.5,2.43
110,5.3,32,15.5,53.1,11.86,Bessemer Steel,1.5,2.88
72.43,6.17,22.57,24.16,33.71,7.09,Bessemer Steel,1.5,1.65
33.39,7.07,12.77,33.16,13.57,2.09,Bessemer Steel,1.5,0.35
31.9,7.1,12.4,33.5,12.8,2.96,Bessemer Steel,1.5,1.12
31.9,7.1,12.4,33.5,12.8,4.06,Bessemer Steel,1.5,1.97
31.9,7.1,12.4,33.5,12.8,5.11,Bessemer Steel,1.5,2.48
31.9,7.1,12.4,33.5,12.8,6.16,Bessemer Steel,1.5,2.98
31.9,7.1,12.4,33.5,12.8,7.06,Bessemer Steel,1.5,3.24
31.9,7.1,12.4,33.5,12.8,7.96,Bessemer Steel,1.5,3.49
31.9,7.1,12.4,33.5,12.8,9.97,Bessemer Steel,1.5,3.69
31.9,7.1,12.4,33.5,12.8,12.02,Bessemer Steel,1.5,3.89
31.9,7.1,12.4,33.5,12.8,14.69,Bessemer Steel,1.5,4.72
31.9,7.1,12.4,33.5,12.8,17.39,Bessemer Steel,1.5,5.57
18,8.25,16.86,33.98,11.17,10.02,Bessemer Steel,1.5,4.55
3.51,9.45,21.51,34.48,9.47,2.23,Bessemer Steel,1.5,3.45
2.9,9.5,21.7,34.5,9.4,3,Bessemer Steel,1.5,3.59
2.9,9.5,21.7,34.5,9.4,4.15,Bessemer Steel,1.5,3.79
2.9,9.5,21.7,34.5,9.4,5.01,Bessemer Steel,1.5,5.52
2.9,9.5,21.7,34.5,9.4,5.86,Bessemer Steel,1.5,7.32
18.35,7.92,19.55,24.88,11.55,3.6,Bessemer Steel,1.5,4.1
34.5,6.27,17.3,14.84,13.8,1.2,Bessemer Steel,1.5,0.65
35.2,6.2,17.2,14.4,13.9,2.39,Bessemer Steel,1.5,1.41
35.2,6.2,17.2,14.4,13.9,3.74,Bessemer Steel,1.5,2.36
35.2,6.2,17.2,14.4,13.9,4.76,Bessemer Steel,1.5,2.73
35.2,6.2,17.2,14.4,13.9,5.76,Bessemer Steel,1.5,3.08
35.2,6.2,17.2,14.4,13.9,6.71,Bessemer Steel,1.5,3.63
35.2,6.2,17.2,14.4,13.9,7.66,Bessemer Steel,1.5,4.18
35.2,6.2,17.2,14.4,13.9,8.75,Bessemer Steel,1.5,4.72
35.2,6.2,17.2,14.4,13.9,9.85,Bessemer Steel,1.5,5.27
35.2,6.2,17.2,14.4,13.9,10.81,Bessemer Steel,1.5,5.4
35.2,6.2,17.2,14.4,13.9,11.76,Bessemer Steel,1.5,5.5
20.76,6.82,34.93,10.25,40.83,7.13,Bessemer Steel,1.5,3.88
5.61,7.47,53.52,5.91,69.07,2.23,Bessemer Steel,1.5,2.18
4.89,7.5,54.4,5.7,70.4,2.95,Bessemer Steel,1.5,2.62
4.89,7.5,54.4,5.7,70.4,3.95,Bessemer Steel,1.5,3.17
4.89,7.5,54.4,5.7,70.4,4.9,Bessemer Steel,1.5,4.25
4.89,7.5,54.4,5.7,70.4,5.85,Bessemer Steel,1.5,5.35
4.89,7.5,54.4,5.7,70.4,6.9,Bessemer Steel,1.5,5.45
4.89,7.5,54.4,5.7,70.4,7.95,Bessemer Steel,1.5,5.5
4.89,7.5,54.4,5.7,70.4,9.9,Bessemer Steel,1.5,6.59
4.89,7.5,54.4,5.7,70.4,11.9,Bessemer Steel,1.5,7.74
4.89,7.5,54.4,5.7,70.4,14.66,Bessemer Steel,1.5,9.04
4.89,7.5,54.4,5.7,70.4,17.46,Bessemer Steel,1.5,10.33
41.92,6.03,39.11,8.69,49.56,10.19,Bessemer Steel,1.5,6.46
80.92,4.48,23.02,11.84,27.62,2.4,Bessemer Steel,1.5,2.31
82.9,4.4,22.2,12,26.5,2.95,Bessemer Steel,1.5,2.53
82.9,4.4,22.2,12,26.5,3.95,Bessemer Steel,1.5,2.98
82.9,4.4,22.2,12,26.5,4.95,Bessemer Steel,1.5,3.62
82.9,4.4,22.2,12,26.5,5.95,Bessemer Steel,1.5,4.27
82.9,4.4,22.2,12,26.5,6.9,Bessemer Steel,1.5,4.39
82.9,4.4,22.2,12,26.5,7.85,Bessemer Steel,1.5,4.49
82.9,4.4,22.2,12,26.5,8.89,Bessemer Steel,1.5,5.3
82.9,4.4,22.2,12,26.5,9.94,Bessemer Steel,1.5,6.15
82.9,4.4,22.2,12,26.5,10.95,Bessemer Steel,1.5,6.72
82.9,4.4,22.2,12,26.5,11.95,Bessemer Steel,1.5,7.27
71.98,4.45,26.27,8.41,38.42,6.89,Bessemer Steel,1.5,4.51
60.43,4.5,30.57,4.61,51.01,1.49,Bessemer Steel,1.5,1.56
59.8,4.5,30.8,4.4,51.7,2.43,Bessemer Steel,1.5,2.25
59.8,4.5,30.8,4.4,51.7,3.73,Bessemer Steel,1.5,3.15
59.8,4.5,30.8,4.4,51.7,4.79,Bessemer Steel,1.5,4.14
59.8,4.5,30.8,4.4,51.7,5.84,Bessemer Steel,1.5,5.14
59.8,4.5,30.8,4.4,51.7,6.75,Bessemer Steel,1.5,5.86
59.8,4.5,30.8,4.4,51.7,7.65,Bessemer Steel,1.5,6.56
59.8,4.5,30.8,4.4,51.7,9.63,Bessemer Steel,1.5,7.73
59.8,4.5,30.8,4.4,51.7,11.68,Bessemer Steel,1.5,8.93
59.8,4.5,30.8,4.4,51.7,14.25,Bessemer Steel,1.5,9.09
59.8,4.5,30.8,4.4,51.7,16.85,Bessemer Steel,1.5,9.19
37,5.82,29.67,10.15,36.91,9.56,Bessemer Steel,1.5,5.15
12.81,7.22,28.47,16.25,21.21,1.66,Bessemer Steel,1.5,0.85
11.4,7.3,28.4,16.6,20.3,2.42,Bessemer Steel,1.5,1.07
11.4,7.3,28.4,16.6,20.3,3.72,Bessemer Steel,1.5,1.57
11.4,7.3,28.4,16.6,20.3,4.65,Bessemer Steel,1.5,2.07
11.4,7.3,28.4,16.6,20.3,5.55,Bessemer Steel,1.5,2.57
11.4,7.3,28.4,16.6,20.3,6.59,Bessemer Steel,1.5,2.79
11.4,7.3,28.4,16.6,20.3,7.64,Bessemer Steel,1.5,2.99
11.4,7.3,28.4,16.6,20.3,8.69,Bessemer Steel,1.5,3.14
11.4,7.3,28.4,16.6,20.3,9.74,Bessemer Steel,1.5,3.29
11.4,7.3,28.4,16.6,20.3,10.69,Bessemer Steel,1.5,3.44
11.4,7.3,28.4,16.6,20.3,11.64,Bessemer Steel,1.5,3.59
15.3,6.03,28.4,10.64,26.82,6.73,Bessemer Steel,1.5,2.24
19.44,4.68,28.4,4.29,33.77,1.43,Bessemer Steel,1.5,0.79
19.7,4.6,28.4,3.9,34.2,2.32,Bessemer Steel,1.5,1.4
19.7,4.6,28.4,3.9,34.2,3.62,Bessemer Steel,1.5,2.15
19.7,4.6,28.4,3.9,34.2,4.64,Bessemer Steel,1.5,2.25
19.7,4.6,28.4,3.9,34.2,5.64,Bessemer Steel,1.5,2.3
19.7,4.6,28.4,3.9,34.2,6.59,Bessemer Steel,1.5,2.53
19.7,4.6,28.4,3.9,34.2,7.54,Bessemer Steel,1.5,2.78
19.7,4.6,28.4,3.9,34.2,8.58,Bessemer Steel,1.5,2.85
19.7,4.6,28.4,3.9,34.2,9.63,Bessemer Steel,1.5,2.9
19.7,4.6,28.4,3.9,34.2,10.59,Bessemer Steel,1.5,2.99
19.7,4.6,28.4,3.9,34.2,11.54,Bessemer Steel,1.5,3.09
24,5.96,25.6,3.85,35.18,6.64,Bessemer Steel,1.5,2.12
28.6,7.41,22.6,3.8,36.23,1.35,Bessemer Steel,1.5,1.07
28.9,7.5,22.4,3.8,36.3,2.21,Bessemer Steel,1.5,1.61
28.9,7.5,22.4,3.8,36.3,3.51,Bessemer Steel,1.5,2.26
28.9,7.5,22.4,3.8,36.3,4.49,Bessemer Steel,1.5,2.3
28.9,7.5,22.4,3.8,36.3,5.44,Bessemer Steel,1.5,2.3
28.9,7.5,22.4,3.8,36.3,6.53,Bessemer Steel,1.5,2.39
28.9,7.5,22.4,3.8,36.3,7.63,Bessemer Steel,1.5,2.49
28.9,7.5,22.4,3.8,36.3,8.59,Bessemer Steel,1.5,3.25
28.9,7.5,22.4,3.8,36.3,9.54,Bessemer Steel,1.5,4.05
28.9,7.5,22.4,3.8,36.3,10.53,Bessemer Steel,1.5,4.99
28.9,7.5,22.4,3.8,36.3,11.53,Bessemer Steel,1.5,5.94
26.48,6.89,26.5,7.06,33.79,6.9,Bessemer Steel,1.5,4.18
23.88,6.24,30.9,10.56,31.09,1.85,Bessemer Steel,1.5,2.23
23.7,6.2,31.2,10.8,30.9,2.66,Bessemer Steel,1.5,2.24
23.7,6.2,31.2,10.8,30.9,3.91,Bessemer Steel,1.5,2.39
23.7,6.2,31.2,10.8,30.9,4.93,Bessemer Steel,1.5,3.47
23.7,6.2,31.2,10.8,30.9,5.93,Bessemer Steel,1.5,4.62
36.62,5.6,29.9,10.24,26.9,4,Bessemer Steel,1.5,3.4
50.52,4.95,28.5,9.64,22.6,1.85,Bessemer Steel,1.5,2
51.5,4.9,28.4,9.6,22.3,2.63,Bessemer Steel,1.5,2.74
51.5,4.9,28.4,9.6,22.3,3.63,Bessemer Steel,1.5,3.64
51.5,4.9,28.4,9.6,22.3,4.58,Bessemer Steel,1.5,4.49
51.5,4.9,28.4,9.6,22.3,5.53,Bessemer Steel,1.5,5.34
51.5,4.9,28.4,9.6,22.3,6.53,Bessemer Steel,1.5,5.59
51.5,4.9,28.4,9.6,22.3,7.53,Bessemer Steel,1.5,5.79
51.5,4.9,28.4,9.6,22.3,8.53,Bessemer Steel,1.5,5.94
51.5,4.9,28.4,9.6,22.3,9.53,Bessemer Steel,1.5,6.09
51.5,4.9,28.4,9.6,22.3,10.53,Bessemer Steel,1.5,6.7
51.5,4.9,28.4,9.6,22.3,11.53,Bessemer Steel,1.5,7.35
28.95,6.98,26.69,7.98,14.85,7.11,Bessemer Steel,1.5,7.59
4.59,9.23,24.84,6.23,6.8,2.26,Bessemer Steel,1.5,7.79
2.78,9.4,24.7,6.1,6.2,3.01,Bessemer Steel,1.5,4.68
2.78,9.4,24.7,6.1,6.2,4.21,Bessemer Steel,1.5,1.3
2.78,9.4,24.7,6.1,6.2,5.18,Bessemer Steel,1.5,7.82
2.78,9.4,24.7,6.1,6.2,6.13,Bessemer Steel,1.5,15.15
2.78,9.4,24.7,6.1,6.2,7.03,Bessemer Steel,1.5,17.04
2.78,9.4,24.7,6.1,6.2,7.93,Bessemer Steel,1.5,18.49
2.78,9.4,24.7,6.1,6.2,9.02,Bessemer Steel,1.5,18.74
2.78,9.4,24.7,6.1,6.2,10.12,Bessemer Steel,1.5,18.89
2.78,9.4,24.7,6.1,6.2,11.08,Bessemer Steel,1.5,19.59
2.78,9.4,24.7,6.1,6.2,12.03,Bessemer Steel,1.5,20.34
54.07,7.14,19.3,19.29,5.92,7.12,Bessemer Steel,1.5,11.13
109.66,4.69,13.46,33.58,5.62,1.72,Bessemer Steel,1.5,1.08
114,4.5,13,34.7,5.6,2.54,Bessemer Steel,1.5,0.35
114,4.5,13,34.7,5.6,3.89,Bessemer Steel,1.5,0.4
114,4.5,13,34.7,5.6,4.97,Bessemer Steel,1.5,0.58
114,4.5,13,34.7,5.6,6.02,Bessemer Steel,1.5,0.78
114,4.5,13,34.7,5.6,6.93,Bessemer Steel,1.5,0.8
114,4.5,13,34.7,5.6,7.83,Bessemer Steel,1.5,0.8
114,4.5,13,34.7,5.6,9.79,Bessemer Steel,1.5,1.08
114,4.5,13,34.7,5.6,11.84,Bessemer Steel,1.5,1.38
114,4.5,13,34.7,5.6,14.39,Bessemer Steel,1.5,1.4
114,4.5,13,34.7,5.6,16.99,Bessemer Steel,1.5,1.4
69.81,5.74,18.88,23.13,19.56,9.76,Bessemer Steel,1.5,0.94
21.73,7.09,25.28,10.53,34.76,1.66,Bessemer Steel,1.5,0.44
17.8,7.2,25.8,9.5,36,2.24,Bessemer Steel,1.5,0.86
17.8,7.2,25.8,9.5,36,3.59,Bessemer Steel,1.5,1.36
17.8,7.2,25.8,9.5,36,4.62,Bessemer Steel,1.5,1.63
17.8,7.2,25.8,9.5,36,5.62,Bessemer Steel,1.5,1.88
17.8,7.2,25.8,9.5,36,6.57,Bessemer Steel,1.5,1.95
17.8,7.2,25.8,9.5,36,7.52,Bessemer Steel,1.5,2
17.8,7.2,25.8,9.5,36,9.48,Bessemer Steel,1.5,2.41
17.8,7.2,25.8,9.5,36,11.53,Bessemer Steel,1.5,2.86
17.8,7.2,25.8,9.5,36,14.13,Bessemer Steel,1.5,2.99
17.8,7.2,25.8,9.5,36,16.78,Bessemer Steel,1.5,3.09
23.29,7.25,35.22,14.72,28.04,9.68,Bessemer Steel,1.5,2.05
29.29,7.3,45.52,20.41,19.34,1.68,Bessemer Steel,1.5,0.9
29.8,7.3,46.4,20.9,18.6,2.14,Bessemer Steel,1.5,1.26
29.8,7.3,46.4,20.9,18.6,3.39,Bessemer Steel,1.5,1.76
29.8,7.3,46.4,20.9,18.6,4.41,Bessemer Steel,1.5,1.66
29.8,7.3,46.4,20.9,18.6,5.41,Bessemer Steel,1.5,1.51
29.8,7.3,46.4,20.9,18.6,6.5,Bessemer Steel,1.5,1.55
29.8,7.3,46.4,20.9,18.6,7.6,Bessemer Steel,1.5,1.6
29.8,7.3,46.4,20.9,18.6,9.43,Bessemer Steel,1.5,2.47
29.8,7.3,46.4,20.9,18.6,11.33,Bessemer Steel,1.5,3.42
29.8,7.3,46.4,20.9,18.6,13.96,Bessemer Steel,1.5,3.77
29.8,7.3,46.4,20.9,18.6,16.66,Bessemer Steel,1.5,4.07
18.82,5.66,44.67,12.24,50.13,10.11,Bessemer Steel,1.5,2.46
6.77,3.86,42.77,2.75,84.72,2.66,Bessemer Steel,1.5,0.66
5.7,3.7,42.6,1.9,87.8,2.91,Bessemer Steel,1.5,1.46
5.7,3.7,42.6,1.9,87.8,3.91,Bessemer Steel,1.5,2.51
5.7,3.7,42.6,1.9,87.8,4.91,Bessemer Steel,1.5,2.78
5.7,3.7,42.6,1.9,87.8,5.91,Bessemer Steel,1.5,2.98
5.7,3.7,42.6,1.9,87.8,6.91,Bessemer Steel,1.5,4.09
5.7,3.7,42.6,1.9,87.8,7.91,Bessemer Steel,1.5,5.29
5.7,3.7,42.6,1.9,87.8,9.82,Bessemer Steel,1.5,6.4
5.7,3.7,42.6,1.9,87.8,11.82,Bessemer Steel,1.5,7.5
5.7,3.7,42.6,1.9,87.8,14.54,Bessemer Steel,1.5,8.37
5.7,3.7,42.6,1.9,87.8,17.34,Bessemer Steel,1.5,9.22
4.96,5.11,34.43,2.17,76.36,10.34,Bessemer Steel,1.5,6.44
4.15,6.66,25.43,2.47,63.77,2.34,Bessemer Steel,1.5,3.29
4.08,6.8,24.6,2.5,62.6,3.41,Bessemer Steel,1.5,6.45
4.08,6.8,24.6,2.5,62.6,5.41,Bessemer Steel,1.5,10.25
4.08,6.8,24.6,2.5,62.6,6.55,Bessemer Steel,1.5,12.64
4.08,6.8,24.6,2.5,62.6,7.6,Bessemer Steel,1.5,14.89
4.08,6.8,24.6,2.5,62.6,8.29,Bessemer Steel,1.5,15.87
4.08,6.8,24.6,2.5,62.6,8.94,Bessemer Steel,1.5,16.72
7.98,5.62,29.08,13.41,66.49,5.83,Bessemer Steel,1.5,9.83
12.29,4.32,34.03,25.46,70.79,2.33,Bessemer Steel,1.5,2.13
12.7,4.2,34.5,26.6,71.2,2.95,Bessemer Steel,1.5,3.84
12.7,4.2,34.5,26.6,71.2,4,Bessemer Steel,1.5,6.54
12.7,4.2,34.5,26.6,71.2,4.96,Bessemer Steel,1.5,8.2
12.7,4.2,34.5,26.6,71.2,5.91,Bessemer Steel,1.5,9.75
12.7,4.2,34.5,26.6,71.2,6.9,Bessemer Steel,1.5,10.4
12.7,4.2,34.5,26.6,71.2,7.9,Bessemer Steel,1.5,10.95
12.7,4.2,34.5,26.6,71.2,8.9,Bessemer Steel,1.5,12.35
12.7,4.2,34.5,26.6,71.2,9.9,Bessemer Steel,1.5,13.85
12.7,4.2,34.5,26.6,71.2,10.9,Bessemer Steel,1.5,16.44
12.7,4.2,34.5,26.6,71.2,11.9,Bessemer Steel,1.5,19.14
7.56,5.46,32.2,17.85,53.71,7.09,Bessemer Steel,1.5,11.06
1.86,6.86,29.65,8.16,34.31,1.64,Bessemer Steel,1.5,1.81
1.3,7,29.4,7.2,32.4,2.23,Bessemer Steel,1.5,1.04
1.3,7,29.4,7.2,32.4,3.48,Bessemer Steel,1.5,1.19
1.3,7,29.4,7.2,32.4,4.55,Bessemer Steel,1.5,1.56
1.3,7,29.4,7.2,32.4,5.6,Bessemer Steel,1.5,1.96
1.3,7,29.4,7.2,32.4,6.82,Bessemer Steel,1.5,2.99
1.3,7,29.4,7.2,32.4,8.07,Bessemer Steel,1.5,4.09
1.3,7,29.4,7.2,32.4,9.73,Bessemer Steel,1.5,4.69
1.3,7,29.4,7.2,32.4,11.43,Bessemer Steel,1.5,5.24
1.3,7,29.4,7.2,32.4,14.03,Bessemer Steel,1.5,5.34
1.3,7,29.4,7.2,32.4,16.73,Bessemer Steel,1.5,5.39
92.76,5.97,17.46,21.07,18.12,10.26,Bessemer Steel,1.5,3.65
194.58,4.82,4.16,36.52,2.23,2.77,Bessemer Steel,1.5,1.7
205,4.7,2.8,38.1,0.6,2.94,Bessemer Steel,1.5,1.81
205,4.7,2.8,38.1,0.6,3.99,Bessemer Steel,1.5,2.16
205,4.7,2.8,38.1,0.6,4.95,Bessemer Steel,1.5,2.07
205,4.7,2.8,38.1,0.6,5.9,Bessemer Steel,1.5,1.92
205,4.7,2.8,38.1,0.6,6.9,Bessemer Steel,1.5,2.3
205,4.7,2.8,38.1,0.6,7.9,Bessemer Steel,1.5,2.75
205,4.7,2.8,38.1,0.6,9.79,Bessemer Steel,1.5,2.76
205,4.7,2.8,38.1,0.6,11.79,Bessemer Steel,1.5,2.71
205,4.7,2.8,38.1,0.6,14.55,Bessemer Steel,1.5,3.46
205,4.7,2.8,38.1,0.6,17.4,Bessemer Steel,1.5,4.31
138.81,5.86,9.51,26.29,7.4,10.23,Bessemer Steel,1.5,2.61
64.84,7.16,17.01,13.1,15,1.88,Bessemer Steel,1.5,0.61
57,7.3,17.8,11.7,15.8,2.21,Bessemer Steel,1.5,0.85
57,7.3,17.8,11.7,15.8,3.56,Bessemer Steel,1.5,1.35
57,7.3,17.8,11.7,15.8,4.64,Bessemer Steel,1.5,1.58
57,7.3,17.8,11.7,15.8,5.69,Bessemer Steel,1.5,1.78
57,7.3,17.8,11.7,15.8,6.6,Bessemer Steel,1.5,2.02
57,7.3,17.8,11.7,15.8,7.5,Bessemer Steel,1.5,2.27
57,7.3,17.8,11.7,15.8,8.49,Bessemer Steel,1.5,2.39
57,7.3,17.8,11.7,15.8,9.49,Bessemer Steel,1.5,2.49
57,7.3,17.8,11.7,15.8,10.54,Bessemer Steel,1.5,3.03
57,7.3,17.8,11.7,15.8,11.59,Bessemer Steel,1.5,3.63
35.18,7.08,42.3,21.63,29.34,6.93,Bessemer Steel,1.5,2.27
10.68,6.83,69.79,32.78,44.54,1.59,Bessemer Steel,1.5,0.68
8,6.8,72.8,34,46.2,2.2,Bessemer Steel,1.5,1.84
8,6.8,72.8,34,46.2,3.55,Bessemer Steel,1.5,3.33
8,6.8,72.8,34,46.2,4.63,Bessemer Steel,1.5,4.43
8,6.8,72.8,34,46.2,5.68,Bessemer Steel,1.5,5.48
8,6.8,72.8,34,46.2,6.6,Bessemer Steel,1.5,7.02
8,6.8,72.8,34,46.2,7.5,Bessemer Steel,1.5,8.62
8,6.8,72.8,34,46.2,8.53,Bessemer Steel,1.5,9.24
8,6.8,72.8,34,46.2,9.58,Bessemer Steel,1.5,9.74
8,6.8,72.8,34,46.2,10.59,Bessemer Steel,1.5,11.75
8,6.8,72.8,34,46.2,11.59,Bessemer Steel,1.5,13.95
26.19,6.76,50.89,25.44,41.28,7.13,Bessemer Steel,1.5,8.39
46.68,6.71,26.2,15.79,35.73,1.98,Bessemer Steel,1.5,1.84
49,6.7,23.4,14.7,35.1,2.55,Bessemer Steel,1.5,1.45
49,6.7,23.4,14.7,35.1,3.85,Bessemer Steel,1.5,1.85
49,6.7,23.4,14.7,35.1,4.93,Bessemer Steel,1.5,2.25
49,6.7,23.4,14.7,35.1,5.98,Bessemer Steel,1.5,2.65
49,6.7,23.4,14.7,35.1,6.94,Bessemer Steel,1.5,3.05
49,6.7,23.4,14.7,35.1,7.89,Bessemer Steel,1.5,3.45
49,6.7,23.4,14.7,35.1,8.84,Bessemer Steel,1.5,3.77
49,6.7,23.4,14.7,35.1,9.79,Bessemer Steel,1.5,4.07
49,6.7,23.4,14.7,35.1,10.83,Bessemer Steel,1.5,3.7
49,6.7,23.4,14.7,35.1,11.88,Bessemer Steel,1.5,3.25
36.45,6.97,21.01,13.02,31.08,7.54,Bessemer Steel,1.5,2.1
22.26,7.26,18.32,11.12,26.53,2.49,Bessemer Steel,1.5,0.85
20.6,7.3,18,10.9,26,2.87,Bessemer Steel,1.5,1.01
20.6,7.3,18,10.9,26,3.97,Bessemer Steel,1.5,1.36
20.6,7.3,18,10.9,26,5.03,Bessemer Steel,1.5,1.22
20.6,7.3,18,10.9,26,6.08,Bessemer Steel,1.5,1.02
20.6,7.3,18,10.9,26,6.99,Bessemer Steel,1.5,1.31
20.6,7.3,18,10.9,26,7.89,Bessemer Steel,1.5,1.66
20.6,7.3,18,10.9,26,9.81,Bessemer Steel,1.5,1.44
20.6,7.3,18,10.9,26,11.86,Bessemer Steel,1.5,1.14
20.6,7.3,18,10.9,26,14.48,Bessemer Steel,1.5,1.01
20.6,7.3,18,10.9,26,17.18,Bessemer Steel,1.5,0.91
60.81,6.07,16.15,13.14,22.3,10.68,Bessemer Steel,1.5,0.99
106.5,4.67,14.05,15.69,18.11,2.93,Bessemer Steel,1.5,1.09
112,4.5,13.8,16,17.6,2.92,Bessemer Steel,1.5,1.54
112,4.5,13.8,16,17.6,3.97,Bessemer Steel,1.5,2.04
112,4.5,13.8,16,17.6,4.93,Bessemer Steel,1.5,2.19
112,4.5,13.8,16,17.6,5.88,Bessemer Steel,1.5,2.29
112,4.5,13.8,16,17.6,6.88,Bessemer Steel,1.5,2.34
112,4.5,13.8,16,17.6,7.88,Bessemer Steel,1.5,2.39
112,4.5,13.8,16,17.6,9.75,Bessemer Steel,1.5,2.62
112,4.5,13.8,16,17.6,11.75,Bessemer Steel,1.5,2.87
112,4.5,13.8,16,17.6,14.5,Bessemer Steel,1.5,3.25
112,4.5,13.8,16,17.6,17.35,Bessemer Steel,1.5,3.65
112,4.19,10.82,10.52,11.86,10.82,Bessemer Steel,1.5,3.13
112,3.84,7.42,4.28,5.31,2.97,Bessemer Steel,1.5,2.48
112,3.8,7,3.5,4.5,2.92,Bessemer Steel,1.5,3.19
112,3.8,7,3.5,4.5,3.97,Bessemer Steel,1.5,4.09
112,3.8,7,3.5,4.5,4.93,Bessemer Steel,1.5,4.46
112,3.8,7,3.5,4.5,5.88,Bessemer Steel,1.5,4.76
112,3.8,7,3.5,4.5,6.87,Bessemer Steel,1.5,4.97
112,3.8,7,3.5,4.5,7.87,Bessemer Steel,1.5,5.17
112,3.8,7,3.5,4.5,8.92,Bessemer Steel,1.5,6.29
112,3.8,7,3.5,4.5,9.97,Bessemer Steel,1.5,7.54
112,3.8,7,3.5,4.5,10.93,Bessemer Steel,1.5,8.18
112,3.8,7,3.5,4.5,11.88,Bessemer Steel,1.5,8.73
231.55,4.11,5.25,15.98,3.67,7.38,Bessemer Steel,1.5,5.05
368.51,4.46,3.26,30.27,2.72,2.08,Bessemer Steel,1.5,0.75
386,4.5,3,32.1,2.6,2.53,Bessemer Steel,1.5,0.37
386,4.5,3,32.1,2.6,3.83,Bessemer Steel,1.5,0.57
386,4.5,3,32.1,2.6,4.91,Bessemer Steel,1.5,0.69
386,4.5,3,32.1,2.6,5.96,Bessemer Steel,1.5,0.79
386,4.5,3,32.1,2.6,6.93,Bessemer Steel,1.5,1.24
386,4.5,3,32.1,2.6,7.88,Bessemer Steel,1.5,1.74
386,4.5,3,32.1,2.6,9.74,Bessemer Steel,1.5,2.15
386,4.5,3,32.1,2.6,11.74,Bessemer Steel,1.5,2.55
386,4.5,3,32.1,2.6,14.26,Bessemer Steel,1.5,2.6
386,4.5,3,32.1,2.6,16.86,Bessemer Steel,1.5,2.6
250.61,4.98,12.21,21.41,8.12,10.34,Bessemer Steel,1.5,2.04
94.86,5.53,22.81,9.12,14.47,2.44,Bessemer Steel,1.5,1.39
74.4,5.6,24.2,7.5,15.3,2.53,Bessemer Steel,1.5,1.91
74.4,5.6,24.2,7.5,15.3,3.83,Bessemer Steel,1.5,2.61
74.4,5.6,24.2,7.5,15.3,4.91,Bessemer Steel,1.5,2.7
74.4,5.6,24.2,7.5,15.3,5.96,Bessemer Steel,1.5,2.7
74.4,5.6,24.2,7.5,15.3,6.92,Bessemer Steel,1.5,3.09
74.4,5.6,24.2,7.5,15.3,7.87,Bessemer Steel,1.5,3.54
74.4,5.6,24.2,7.5,15.3,8.82,Bessemer Steel,1.5,3.99
74.4,5.6,24.2,7.5,15.3,9.77,Bessemer Steel,1.5,4.44
74.4,5.6,24.2,7.5,15.3,10.81,Bessemer Steel,1.5,4.8
74.4,5.6,24.2,7.5,15.3,11.86,Bessemer Steel,1.5,5.15
46.41,5.77,28.01,5.25,29.06,7.67,Bessemer Steel,1.5,3.82
14.07,5.97,32.41,2.65,44.95,2.67,Bessemer Steel,1.5,2.22
9.7,6,33,2.3,47.1,2.91,Bessemer Steel,1.5,2.74
9.7,6,33,2.3,47.1,3.96,Bessemer Steel,1.5,3.58
9.7,6,33,2.3,47.1,4.92,Bessemer Steel,1.5,4.39
9.7,6,33,2.3,47.1,5.87,Bessemer Steel,1.5,5.19
9.7,6,33,2.3,47.1,6.86,Bessemer Steel,1.5,5.39
9.7,6,33,2.3,47.1,7.86,Bessemer Steel,1.5,5.49
9.7,6,33,2.3,47.1,8.86,Bessemer Steel,1.5,5.72
9.7,6,33,2.3,47.1,9.86,Bessemer Steel,1.5,5.97
9.7,6,33,2.3,47.1,10.86,Bessemer Steel,1.5,6.3
9.7,6,33,2.3,47.1,11.86,Bessemer Steel,1.5,6.65
11.21,5.7,33.04,4.28,44.17,7.48,Bessemer Steel,1.5,4.24
12.96,5.35,33.09,6.58,40.77,2.23,Bessemer Steel,1.5,1.39
13.2,5.3,33.1,6.9,40.3,2.58,Bessemer Steel,1.5,1.86
13.2,5.3,33.1,6.9,40.3,3.83,Bessemer Steel,1.5,2.86
13.2,5.3,33.1,6.9,40.3,4.86,Bessemer Steel,1.5,3.52
13.2,5.3,33.1,6.9,40.3,5.86,Bessemer Steel,1.5,4.12
13.2,5.3,33.1,6.9,40.3,6.82,Bessemer Steel,1.5,4.41
13.2,5.3,33.1,6.9,40.3,7.77,Bessemer Steel,1.5,4.66
13.2,5.3,33.1,6.9,40.3,9.66,Bessemer Steel,1.5,4.96
13.2,5.3,33.1,6.9,40.3,11.71,Bessemer Steel,1.5,5.26
13.2,5.3,33.1,6.9,40.3,14.32,Bessemer Steel,1.5,6.03
13.2,5.3,33.1,6.9,40.3,17.02,Bessemer Steel,1.5,6.88
66.32,5.04,33.83,10.33,42.66,10.79,Bessemer Steel,1.5,5.33
128.2,4.74,34.68,14.33,45.41,3.1,Bessemer Steel,1.5,3.38
137,4.7,34.8,14.9,45.8,2.9,Bessemer Steel,1.5,4.3
137,4.7,34.8,14.9,45.8,3.95,Bessemer Steel,1.5,5.7
137,4.7,34.8,14.9,45.8,4.91,Bessemer Steel,1.5,6.5
137,4.7,34.8,14.9,45.8,5.86,Bessemer Steel,1.5,7.2
137,4.7,34.8,14.9,45.8,6.86,Bessemer Steel,1.5,8.16
137,4.7,34.8,14.9,45.8,7.86,Bessemer Steel,1.5,9.16
137,4.7,34.8,14.9,45.8,8.9,Bessemer Steel,1.5,10.67
137,4.7,34.8,14.9,45.8,9.95,Bessemer Steel,1.5,12.27
137,4.7,34.8,14.9,45.8,10.91,Bessemer Steel,1.5,14.59
137,4.7,34.8,14.9,45.8,11.86,Bessemer Steel,1.5,17.04
78.73,4.02,43.6,37.97,54,7.43,Bessemer Steel,1.5,11.16
10.55,3.22,53.9,64.96,63.6,2.08,Bessemer Steel,1.5,3.86
0.6,3.1,55.4,68.9,65,2.5,Bessemer Steel,1.5,3.65
0.6,3.1,55.4,68.9,65,3.89,Bessemer Steel,1.5,4.65
0.6,3.1,55.4,68.9,65,5,Bessemer Steel,1.5,5.78
0.6,3.1,55.4,68.9,65,6.05,Bessemer Steel,1.5,6.93
0.6,3.1,55.4,68.9,65,6.97,Bessemer Steel,1.5,8.93
0.6,3.1,55.4,68.9,65,7.87,Bessemer Steel,1.5,11.08
0.6,3.1,55.4,68.9,65,8.81,Bessemer Steel,1.5,13.79
0.6,3.1,55.4,68.9,65,9.76,Bessemer Steel,1.5,16.58
0.6,3.1,55.4,68.9,65,10.79,Bessemer Steel,1.5,17.26
0.6,3.1,55.4,68.9,65,11.84,Bessemer Steel,1.5,17.56
4.6,5.52,45.1,42.65,50.62,7.36,Bessemer Steel,1.5,10.33
9.3,8.37,33.01,11.81,33.73,1.91,Bessemer Steel,1.5,1.78
10,8.8,31.2,7.2,31.2,2.16,Bessemer Steel,1.5,1.05
10,8.8,31.2,7.2,31.2,3.41,Bessemer Steel,1.5,1.7
10,8.8,31.2,7.2,31.2,4.49,Bessemer Steel,1.5,2.05
10,8.8,31.2,7.2,31.2,5.54,Bessemer Steel,1.5,2.35
10,8.8,31.2,7.2,31.2,6.51,Bessemer Steel,1.5,2.65
10,8.8,31.2,7.2,31.2,7.46,Bessemer Steel,1.5,2.95
10,8.8,31.2,7.2,31.2,9.3,Bessemer Steel,1.5,3.21
10,8.8,31.2,7.2,31.2,11.3,Bessemer Steel,1.5,3.46
6.88,8.21,24.25,12.07,29.29,7.19,Bessemer Steel,1.5,2.57
3.19,7.51,16.05,17.82,27.04,1.99,Bessemer Steel,1.5,1.47
2.63,7.4,14.8,18.7,26.7,2.3,Bessemer Steel,1.5,2.15
2.63,7.4,14.8,18.7,26.7,3.6,Bessemer Steel,1.5,3.15
2.63,7.4,14.8,18.7,26.7,4.65,Bessemer Steel,1.5,3.38
2.63,7.4,14.8,18.7,26.7,5.65,Bessemer Steel,1.5,3.48
2.63,7.4,14.8,18.7,26.7,6.6,Bessemer Steel,1.5,3.63
2.63,7.4,14.8,18.7,26.7,7.55,Bessemer Steel,1.5,3.78
2.63,7.4,14.8,18.7,26.7,8.59,Bessemer Steel,1.5,7.31
2.63,7.4,14.8,18.7,26.7,9.64,Bessemer Steel,1.5,11.46
2.63,7.4,14.8,18.7,26.7,10.6,Bessemer Steel,1.5,10.92
2.63,7.4,14.8,18.7,26.7,11.55,Bessemer Steel,1.5,9.52
7.85,7.23,11.76,20.6,28.47,7.39,Bessemer Steel,1.5,5.75
14.03,7.03,8.16,22.85,30.57,2.3,Bessemer Steel,1.5,1.56
15,7,7.6,23.2,30.9,2.55,Bessemer Steel,1.5,1.62
15,7,7.6,23.2,30.9,3.8,Bessemer Steel,1.5,2.47
15,7,7.6,23.2,30.9,4.46,Bessemer Steel,1.5,2.77
15,7,7.6,23.2,30.9,5.01,Bessemer Steel,1.5,2.97
15,7,7.6,23.2,30.9,6.32,Bessemer Steel,1.5,3.29
15,7,7.6,23.2,30.9,7.77,Bessemer Steel,1.5,3.64
15,7,7.6,23.2,30.9,8.93,Bessemer Steel,1.5,3.87
15,7,7.6,23.2,30.9,10.03,Bessemer Steel,1.5,4.07
15,7,7.6,23.2,30.9,10.96,Bessemer Steel,1.5,4.23
15,7,7.6,23.2,30.9,11.86,Bessemer Steel,1.5,4.38
16.13,7.25,15.21,14.54,37.29,7.59,Bessemer Steel,1.5,2.72
17.48,7.55,24.25,4.25,44.89,2.34,Bessemer Steel,1.5,0.72
17.7,7.6,25.7,2.6,46.1,2.59,Bessemer Steel,1.5,0.78
17.7,7.6,25.7,2.6,46.1,3.89,Bessemer Steel,1.5,1.23
17.7,7.6,25.7,2.6,46.1,4.94,Bessemer Steel,1.5,1.43
17.7,7.6,25.7,2.6,46.1,5.94,Bessemer Steel,1.5,1.58
17.7,7.6,25.7,2.6,46.1,6.9,Bessemer Steel,1.5,1.68
17.7,7.6,25.7,2.6,46.1,7.85,Bessemer Steel,1.5,1.78
17.7,7.6,25.7,2.6,46.1,9.72,Bessemer Steel,1.5,2.22
17.7,7.6,25.7,2.6,46.1,11.77,Bessemer Steel,1.5,2.72
17.7,7.6,25.7,2.6,46.1,14.19,Bessemer Steel,1.5,5.02
17.7,7.6,25.7,2.6,46.1,16.69,Bessemer Steel,1.5,7.67
11.09,7.01,34.78,3.35,30.07,10.78,Bessemer Steel,1.5,7.81
3.19,6.31,45.63,4.25,10.93,3.23,Bessemer Steel,1.5,7.46
1.9,6.2,47.4,4.4,7.8,3.42,Bessemer Steel,1.5,9.62
1.9,6.2,47.4,4.4,7.8,5.12,Bessemer Steel,1.5,12.27
1.9,6.2,47.4,4.4,7.8,6.28,Bessemer Steel,1.5,12.2
1.9,6.2,47.4,4.4,7.8,7.33,Bessemer Steel,1.5,11.6
1.9,6.2,47.4,4.4,7.8,10.34,Bessemer Steel,1.5,15.47
1.9,6.2,47.4,4.4,7.8,13.74,Bessemer Steel,1.5,20.22
36.57,5.66,39.89,4.82,5.05,9.17,Bessemer Steel,1.5,13.36
78.11,5.01,30.89,5.32,1.75,3.02,Bessemer Steel,1.5,4.22
85,4.9,29.4,5.4,1.2,3.46,Bessemer Steel,1.5,2.83
85,4.9,29.4,5.4,1.2,5.21,Bessemer Steel,1.5,2.98
85,4.9,29.4,5.4,1.2,6.37,Bessemer Steel,1.5,3.5
85,4.9,29.4,5.4,1.2,7.42,Bessemer Steel,1.5,4.1
85,4.9,29.4,5.4,1.2,8.39,Bessemer Steel,1.5,4.24
85,4.9,29.4,5.4,1.2,9.34,Bessemer Steel,1.5,4.29
85,4.9,29.4,5.4,1.2,11.5,Bessemer Steel,1.5,4.34
85,4.9,29.4,5.4,1.2,13.9,Bessemer Steel,1.5,4.39
71.32,5.27,30.48,9.6,6.19,9.14,Bessemer Steel,1.5,3.49
54.88,5.72,31.78,14.65,12.19,2.95,Bessemer Steel,1.5,2.39
52.1,5.8,32,15.5,13.2,3.27,Bessemer Steel,1.5,2.28
52.1,5.8,32,15.5,13.2,4.92,Bessemer Steel,1.5,2.38
52.1,5.8,32,15.5,13.2,5.99,Bessemer Steel,1.5,2.73
52.1,5.8,32,15.5,13.2,6.94,Bessemer Steel,1.5,3.13
52.1,5.8,32,15.5,13.2,7.93,Bessemer Steel,1.5,3.45
52.1,5.8,32,15.5,13.2,8.93,Bessemer Steel,1.5,3.75
52.1,5.8,32,15.5,13.2,11.21,Bessemer Steel,1.5,3.92
52.1,5.8,32,15.5,13.2,13.76,Bessemer Steel,1.5,4.07
31.49,7.04,30.63,11.15,17.88,9.15,Bessemer Steel,1.5,4.06
6.62,8.54,28.98,5.9,23.53,3.05,Bessemer Steel,1.5,4.01
2.34,8.8,28.7,5,24.5,3.41,Bessemer Steel,1.5,8.1
2.34,8.8,28.7,5,24.5,5.11,Bessemer Steel,1.5,13.05
2.34,8.8,28.7,5,24.5,6.27,Bessemer Steel,1.5,16.84
2.34,8.8,28.7,5,24.5,7.32,Bessemer Steel,1.5,20.39
2.34,8.8,28.7,5,24.5,8.29,Bessemer Steel,1.5,24.22
2.34,8.8,28.7,5,24.5,9.24,Bessemer Steel,1.5,28.12
2.34,8.8,28.7,5,24.5,11.47,Bessemer Steel,1.5,31.44
2.34,8.8,28.7,5,24.5,13.96,Bessemer Steel,1.5,34.64
4.31,6.9,40.71,12.18,26.69,9.28,Bessemer Steel,1.5,22.32
6.7,4.6,55.26,20.88,29.34,3.08,Bessemer Steel,1.5,6.73
7.12,4.2,57.8,22.4,29.8,3.4,Bessemer Steel,1.5,8.08
7.12,4.2,57.8,22.4,29.8,5.1,Bessemer Steel,1.5,13.03
7.12,4.2,57.8,22.4,29.8,6.27,Bessemer Steel,1.5,16.83
7.12,4.2,57.8,22.4,29.8,7.32,Bessemer Steel,1.5,20.37
7.12,4.2,57.8,22.4,29.8,8.28,Bessemer Steel,1.5,24.21
7.12,4.2,57.8,22.4,29.8,9.23,Bessemer Steel,1.5,28.11
7.12,4.2,57.8,22.4,29.8,11.46,Bessemer Steel,1.5,31.43
7.12,4.2,57.8,22.4,29.8,13.96,Bessemer Steel,1.5,34.63
4.87,4.78,51.96,14.62,21.58,10.58,Bessemer Steel,1.5,21.59
2.15,5.48,44.86,5.15,11.58,5.93,Bessemer Steel,1.5,5.04
1.66,5.6,43.6,3.47,9.8,5.96,Bessemer Steel,1.5,2.47
1.66,5.6,43.6,3.47,9.8,7.01,Bessemer Steel,1.5,2.92
1.66,5.6,43.6,3.47,9.8,7.98,Bessemer Steel,1.5,3.7
1.66,5.6,43.6,3.47,9.8,8.93,Bessemer Steel,1.5,4.55
1.66,5.6,43.6,3.47,9.8,11.19,Bessemer Steel,1.5,4.37
1.66,5.6,43.6,3.47,9.8,13.74,Bessemer Steel,1.5,3.97
1.87,4.37,43.52,15.66,24.72,9.16,Bessemer Steel,1.5,4.84
2.13,2.87,43.42,30.52,42.92,3.01,Bessemer Steel,1.5,5.99
2.18,2.6,43.4,33.2,46.2,3.25,Bessemer Steel,1.5,6.77
2.18,2.6,43.4,33.2,46.2,4.9,Bessemer Steel,1.5,7.47
2.18,2.6,43.4,33.2,46.2,6.06,Bessemer Steel,1.5,8.99
2.18,2.6,43.4,33.2,46.2,7.11,Bessemer Steel,1.5,10.69
2.18,2.6,43.4,33.2,46.2,8.08,Bessemer Steel,1.5,13.33
2.18,2.6,43.4,33.2,46.2,9.03,Bessemer Steel,1.5,16.18
2.18,2.6,43.4,33.2,46.2,11.28,Bessemer Steel,1.5,21.65
2.18,2.6,43.4,33.2,46.2,13.83,Bessemer Steel,1.5,27.69
6.25,4.4,37.35,20.09,46.2,8.87,Bessemer Steel,1.5,17.49
11.24,6.6,29.96,4.04,46.2,2.22,Open Hearth iron,1.5,3.64
12.15,7,28.6,1.1,48.77,2.06,Open Hearth iron,1.5,2
12.15,7,28.6,1.1,51.92,3.36,Open Hearth iron,1.5,3.1
12.15,7,28.6,1.1,52.5,4.37,Open Hearth iron,1.5,3.75
12.15,7,28.6,1.1,52.5,5.32,Open Hearth iron,1.5,4.3
12.15,7,28.6,1.1,52.5,6.4,Open Hearth iron,1.5,4.64
12.15,7,28.6,1.1,52.5,7.5,Open Hearth iron,1.5,4.94
12.15,7,28.6,1.1,52.5,8.47,Open Hearth iron,1.5,6.26
12.15,7,28.6,1.1,52.5,9.42,Open Hearth iron,1.5,7.81
12.15,7,28.6,1.1,52.5,10.41,Open Hearth iron,1.5,8.43
12.15,7,28.6,1.1,52.5,11.41,Open Hearth iron,1.5,8.83
9.99,7.12,32.26,1.47,49.41,7.74,Open Hearth iron,1.5,6.05
7.34,7.27,36.76,1.92,45.61,2.99,Open Hearth iron,1.5,2.55
6.84,7.3,37.6,2,44.9,2.87,Open Hearth iron,1.5,2.31
6.84,7.3,37.6,2,44.9,3.82,Open Hearth iron,1.5,2.81
6.84,7.3,37.6,2,44.9,4.77,Open Hearth iron,1.5,3.27
6.84,7.3,37.6,2,44.9,5.72,Open Hearth iron,1.5,3.72
6.84,7.3,37.6,2,44.9,6.71,Open Hearth iron,1.5,3.8
6.84,7.3,37.6,2,44.9,7.71,Open Hearth iron,1.5,3.8
6.84,7.3,37.6,2,44.9,9.56,Open Hearth iron,1.5,4.69
6.84,7.3,37.6,2,44.9,11.61,Open Hearth iron,1.5,5.79
6.84,7.3,37.6,2,44.9,14.27,Open Hearth iron,1.5,6.73
6.84,7.3,37.6,2,44.9,17.07,Open Hearth iron,1.5,7.63
76.09,6.29,34.16,8.56,45.39,11.28,Open Hearth iron,1.5,5.25
161.6,5.04,29.91,16.66,45.99,3.49,Open Hearth iron,1.5,2.1
177.9,4.8,29.1,18.2,46.1,2.81,Open Hearth iron,1.5,2.07
177.9,4.8,29.1,18.2,46.1,3.81,Open Hearth iron,1.5,2.77
177.9,4.8,29.1,18.2,46.1,4.77,Open Hearth iron,1.5,3.02
177.9,4.8,29.1,18.2,46.1,5.72,Open Hearth iron,1.5,3.17
177.9,4.8,29.1,18.2,46.1,6.71,Open Hearth iron,1.5,3.4
177.9,4.8,29.1,18.2,46.1,7.71,Open Hearth iron,1.5,3.65
177.9,4.8,29.1,18.2,46.1,9.55,Open Hearth iron,1.5,3.9
177.9,4.8,29.1,18.2,46.1,11.6,Open Hearth iron,1.5,4.15
177.9,4.8,29.1,18.2,46.1,14.26,Open Hearth iron,1.5,4
177.9,4.8,29.1,18.2,46.1,17.06,Open Hearth iron,1.5,3.75
133.08,5.12,26.32,13.69,34.65,10.95,Open Hearth iron,1.5,2.81
77.5,5.52,22.87,8.09,20.46,2.7,Open Hearth iron,1.5,1.71
66.7,5.6,22.2,7,17.7,2.27,Open Hearth iron,1.5,2.39
66.7,5.6,22.2,7,17.7,3.72,Open Hearth iron,1.5,3.49
66.7,5.6,22.2,7,17.7,4.85,Open Hearth iron,1.5,4.02
66.7,5.6,22.2,7,17.7,5.89,Open Hearth iron,1.5,4.42
66.7,5.6,22.2,7,17.7,6.86,Open Hearth iron,1.5,4.78
66.7,5.6,22.2,7,17.7,7.81,Open Hearth iron,1.5,5.13
66.7,5.6,22.2,7,17.7,9.61,Open Hearth iron,1.5,5.92
66.7,5.6,22.2,7,17.7,11.61,Open Hearth iron,1.5,6.82
45.2,6.16,24.85,6.16,24.97,7.94,Open Hearth iron,1.5,4.63
18.43,6.86,28.15,5.11,34.01,2.9,Open Hearth iron,1.5,1.68
13.15,7,28.8,4.9,35.8,2.78,Open Hearth iron,1.5,1.26
13.15,7,28.8,4.9,35.8,3.88,Open Hearth iron,1.5,1.46
13.15,7,28.8,4.9,35.8,4.94,Open Hearth iron,1.5,2.86
13.15,7,28.8,4.9,35.8,5.99,Open Hearth iron,1.5,4.56
13.15,7,28.8,4.9,35.8,6.96,Open Hearth iron,1.5,5.3
13.15,7,28.8,4.9,35.8,7.91,Open Hearth iron,1.5,5.8
13.15,7,28.8,4.9,35.8,9.7,Open Hearth iron,1.5,6.14
13.15,7,28.8,4.9,35.8,11.7,Open Hearth iron,1.5,6.44
13.15,7,28.8,4.9,35.8,14.26,Open Hearth iron,1.5,6.78
13.15,7,28.8,4.9,35.8,16.96,Open Hearth iron,1.5,7.13
180.16,6.56,22.17,19.17,24.37,11.26,Open Hearth iron,1.5,4.4
389.03,6.01,13.87,37.01,10.07,3.47,Open Hearth iron,1.5,0.9
431,5.9,12.2,40.6,7.2,2.78,Open Hearth iron,1.5,0.4
431,5.9,12.2,40.6,7.2,3.88,Open Hearth iron,1.5,0.65
431,5.9,12.2,40.6,7.2,4.94,Open Hearth iron,1.5,0.66
431,5.9,12.2,40.6,7.2,5.99,Open Hearth iron,1.5,0.61
431,5.9,12.2,40.6,7.2,6.96,Open Hearth iron,1.5,0.68
431,5.9,12.2,40.6,7.2,7.91,Open Hearth iron,1.5,0.78
431,5.9,12.2,40.6,7.2,9.69,Open Hearth iron,1.5,0.88
431,5.9,12.2,40.6,7.2,11.69,Open Hearth iron,1.5,0.98
431,5.9,12.2,40.6,7.2,14.25,Open Hearth iron,1.5,1.48
431,5.9,12.2,40.6,7.2,16.95,Open Hearth iron,1.5,2.08
267.95,5.3,20.99,25.92,29.64,10.93,Open Hearth iron,1.5,1.52
63.11,4.55,32.04,7.47,57.83,2.69,Open Hearth iron,1.5,0.67
21.2,4.4,34.3,3.7,63.6,1.99,Open Hearth iron,1.5,1.26
21.2,4.4,34.3,3.7,63.6,3.24,Open Hearth iron,1.5,2.21
21.2,4.4,34.3,3.7,63.6,5.17,Open Hearth iron,1.5,3.04
21.2,4.4,34.3,3.7,63.6,7.27,Open Hearth iron,1.5,3.84
21.2,4.4,34.3,3.7,63.6,9.21,Open Hearth iron,1.5,4.4
21.2,4.4,34.3,3.7,63.6,11.11,Open Hearth iron,1.5,4.9
21.2,4.4,34.3,3.7,63.6,13.64,Open Hearth iron,1.5,6.03
21.2,4.4,34.3,3.7,63.6,16.34,Open Hearth iron,1.5,7.33
14.1,5.67,35.37,5.68,66.18,10.64,Open Hearth iron,1.5,4.87
5.16,7.27,36.72,8.18,69.43,2.74,Open Hearth iron,1.5,1.42
3.3,7.6,37,8.7,70.1,2.17,Open Hearth iron,1.5,1.18
3.3,7.6,37,8.7,70.1,3.52,Open Hearth iron,1.5,1.78
3.3,7.6,37,8.7,70.1,4.59,Open Hearth iron,1.5,2.41
3.3,7.6,37,8.7,70.1,5.59,Open Hearth iron,1.5,3.06
3.3,7.6,37,8.7,70.1,6.55,Open Hearth iron,1.5,3.24
3.3,7.6,37,8.7,70.1,7.5,Open Hearth iron,1.5,3.29
3.3,7.6,37,8.7,70.1,8.57,Open Hearth iron,1.5,4.01
3.3,7.6,37,8.7,70.1,9.67,Open Hearth iron,1.5,4.91
3.3,7.6,37,8.7,70.1,10.65,Open Hearth iron,1.5,6.4
3.3,7.6,37,8.7,70.1,11.6,Open Hearth iron,1.5,8.05
13.12,7.28,32.19,11.5,63,7.54,Open Hearth iron,1.5,5.32
25.57,6.88,26.09,15.05,54,2.14,Open Hearth iron,1.5,1.42
28.2,6.8,24.8,15.8,52.1,1.99,Open Hearth iron,1.5,1.03
28.2,6.8,24.8,15.8,52.1,3.24,Open Hearth iron,1.5,1.58
28.2,6.8,24.8,15.8,52.1,4.29,Open Hearth iron,1.5,1.9
28.2,6.8,24.8,15.8,52.1,5.29,Open Hearth iron,1.5,2.15
28.2,6.8,24.8,15.8,52.1,6.37,Open Hearth iron,1.5,2.59
28.2,6.8,24.8,15.8,52.1,7.47,Open Hearth iron,1.5,3.09
28.2,6.8,24.8,15.8,52.1,9.19,Open Hearth iron,1.5,3.79
28.2,6.8,24.8,15.8,52.1,11.09,Open Hearth iron,1.5,4.54
28.2,6.8,24.8,15.8,52.1,13.62,Open Hearth iron,1.5,4.98
28.2,6.8,24.8,15.8,52.1,16.32,Open Hearth iron,1.5,5.33
46.42,6.72,20.17,20.51,34.23,10.77,Open Hearth iron,1.5,3.83
69.62,6.62,14.27,26.51,11.49,2.98,Open Hearth iron,1.5,1.83
74.6,6.6,13,27.8,6.6,2.36,Open Hearth iron,1.5,1.4
74.6,6.6,13,27.8,6.6,3.71,Open Hearth iron,1.5,1.4
74.6,6.6,13,27.8,6.6,4.82,Open Hearth iron,1.5,2.18
74.6,6.6,13,27.8,6.6,5.87,Open Hearth iron,1.5,3.18
74.6,6.6,13,27.8,6.6,6.81,Open Hearth iron,1.5,3.79
74.6,6.6,13,27.8,6.6,7.71,Open Hearth iron,1.5,4.29
74.6,6.6,13,27.8,6.6,9.51,Open Hearth iron,1.5,4.36
74.6,6.6,13,27.8,6.6,11.55,Open Hearth iron,1.5,4.31
88.45,6.09,20.43,22.99,24.79,7.85,Open Hearth iron,1.5,2.74
106.14,5.44,29.93,16.84,48.03,2.55,Open Hearth iron,1.5,0.74
110,5.3,32,15.5,53.1,2.42,Open Hearth iron,1.5,0.73
110,5.3,32,15.5,53.1,3.72,Open Hearth iron,1.5,1.28
110,5.3,32,15.5,53.1,4.78,Open Hearth iron,1.5,1.28
110,5.3,32,15.5,53.1,5.78,Open Hearth iron,1.5,1.13
110,5.3,32,15.5,53.1,6.7,Open Hearth iron,1.5,1.06
110,5.3,32,15.5,53.1,7.6,Open Hearth iron,1.5,1.01
110,5.3,32,15.5,53.1,8.66,Open Hearth iron,1.5,1.16
110,5.3,32,15.5,53.1,9.76,Open Hearth iron,1.5,1.36
110,5.3,32,15.5,53.1,10.74,Open Hearth iron,1.5,1.52
110,5.3,32,15.5,53.1,11.69,Open Hearth iron,1.5,1.67
79.59,6,24.37,22.51,37.41,8.01,Open Hearth iron,1.5,1.12
40.55,6.9,14.57,31.51,17.26,3.01,Open Hearth iron,1.5,0.37
31.9,7.1,12.4,33.5,12.8,2.76,Open Hearth iron,1.5,0.67
31.9,7.1,12.4,33.5,12.8,3.86,Open Hearth iron,1.5,1.27
31.9,7.1,12.4,33.5,12.8,4.92,Open Hearth iron,1.5,2.1
31.9,7.1,12.4,33.5,12.8,5.97,Open Hearth iron,1.5,3
31.9,7.1,12.4,33.5,12.8,6.9,Open Hearth iron,1.5,2.35
31.9,7.1,12.4,33.5,12.8,7.8,Open Hearth iron,1.5,1.25
31.9,7.1,12.4,33.5,12.8,9.59,Open Hearth iron,1.5,1.93
31.9,7.1,12.4,33.5,12.8,11.64,Open Hearth iron,1.5,3.13
31.9,7.1,12.4,33.5,12.8,14.19,Open Hearth iron,1.5,4.87
31.9,7.1,12.4,33.5,12.8,16.89,Open Hearth iron,1.5,6.77
20.66,8.03,16,33.89,11.48,11.45,Open Hearth iron,1.5,5.38
6.16,9.23,20.65,34.39,9.78,3.66,Open Hearth iron,1.5,3.03
2.9,9.5,21.7,34.5,9.4,2.79,Open Hearth iron,1.5,2.58
2.9,9.5,21.7,34.5,9.4,3.94,Open Hearth iron,1.5,2.68
2.9,9.5,21.7,34.5,9.4,4.86,Open Hearth iron,1.5,4.17
2.9,9.5,21.7,34.5,9.4,5.71,Open Hearth iron,1.5,6.07
15.39,8.22,19.96,26.73,11.14,4.04,Open Hearth iron,1.5,4.1
31.54,6.57,17.71,16.68,13.39,1.64,Open Hearth iron,1.5,1
35.2,6.2,17.2,14.4,13.9,2.14,Open Hearth iron,1.5,0.96
35.2,6.2,17.2,14.4,13.9,3.49,Open Hearth iron,1.5,1.81
35.2,6.2,17.2,14.4,13.9,4.57,Open Hearth iron,1.5,2.15
35.2,6.2,17.2,14.4,13.9,5.57,Open Hearth iron,1.5,2.35
35.2,6.2,17.2,14.4,13.9,6.53,Open Hearth iron,1.5,2.25
35.2,6.2,17.2,14.4,13.9,7.48,Open Hearth iron,1.5,2.05
35.2,6.2,17.2,14.4,13.9,8.55,Open Hearth iron,1.5,2.69
35.2,6.2,17.2,14.4,13.9,9.65,Open Hearth iron,1.5,3.59
35.2,6.2,17.2,14.4,13.9,10.63,Open Hearth iron,1.5,3.92
35.2,6.2,17.2,14.4,13.9,11.58,Open Hearth iron,1.5,4.07
23.53,6.7,31.52,11.05,35.65,8.03,Open Hearth iron,1.5,3.45
8.38,7.35,50.11,6.7,63.89,3.13,Open Hearth iron,1.5,2.6
4.89,7.5,54.4,5.7,70.4,2.77,Open Hearth iron,1.5,2.86
4.89,7.5,54.4,5.7,70.4,3.77,Open Hearth iron,1.5,3.46
4.89,7.5,54.4,5.7,70.4,4.73,Open Hearth iron,1.5,4.6
4.89,7.5,54.4,5.7,70.4,5.68,Open Hearth iron,1.5,5.9
4.89,7.5,54.4,5.7,70.4,6.71,Open Hearth iron,1.5,5.74
4.89,7.5,54.4,5.7,70.4,7.76,Open Hearth iron,1.5,5.14
4.89,7.5,54.4,5.7,70.4,9.53,Open Hearth iron,1.5,6.19
4.89,7.5,54.4,5.7,70.4,11.53,Open Hearth iron,1.5,7.74
4.89,7.5,54.4,5.7,70.4,14.15,Open Hearth iron,1.5,9.71
4.89,7.5,54.4,5.7,70.4,16.95,Open Hearth iron,1.5,11.81
34.77,6.31,42.07,8.11,53.58,11.62,Open Hearth iron,1.5,8.32
73.77,4.76,25.97,11.26,31.64,3.83,Open Hearth iron,1.5,3.12
82.9,4.4,22.2,12,26.5,2.77,Open Hearth iron,1.5,2.28
82.9,4.4,22.2,12,26.5,3.77,Open Hearth iron,1.5,2.78
82.9,4.4,22.2,12,26.5,4.76,Open Hearth iron,1.5,3.78
82.9,4.4,22.2,12,26.5,5.76,Open Hearth iron,1.5,4.93
82.9,4.4,22.2,12,26.5,6.73,Open Hearth iron,1.5,5.16
82.9,4.4,22.2,12,26.5,7.68,Open Hearth iron,1.5,5.11
82.9,4.4,22.2,12,26.5,8.7,Open Hearth iron,1.5,5.71
82.9,4.4,22.2,12,26.5,9.75,Open Hearth iron,1.5,6.51
82.9,4.4,22.2,12,26.5,10.76,Open Hearth iron,1.5,7.31
82.9,4.4,22.2,12,26.5,11.76,Open Hearth iron,1.5,8.11
74.09,4.44,25.48,9.1,36.11,7.88,Open Hearth iron,1.5,5.71
62.55,4.49,29.78,5.3,48.7,2.48,Open Hearth iron,1.5,2.31
59.8,4.5,30.8,4.4,51.7,2.19,Open Hearth iron,1.5,2.19
59.8,4.5,30.8,4.4,51.7,3.49,Open Hearth iron,1.5,3.09
