Repository: ashutosh29599/Corrosion-Rate-Prediction

File: corrosion data combined.csv (part 4 of 9)
Soil Resistivity (Ohm-m),pH,Moisture Equivalent(%),Air pore space (%),Clay %,exposure time,Iron and Steel Type,Pipe Diameter (inches),Loss Oz/ft2
59.8,4.5,30.8,4.4,51.7,4.6,Open Hearth iron,1.5,4.02
59.8,4.5,30.8,4.4,51.7,5.65,Open Hearth iron,1.5,4.97
59.8,4.5,30.8,4.4,51.7,6.58,Open Hearth iron,1.5,5.66
59.8,4.5,30.8,4.4,51.7,7.48,Open Hearth iron,1.5,6.26
59.8,4.5,30.8,4.4,51.7,9.26,Open Hearth iron,1.5,7.54
59.8,4.5,30.8,4.4,51.7,11.31,Open Hearth iron,1.5,9.04
59.8,4.5,30.8,4.4,51.7,13.77,Open Hearth iron,1.5,8.83
59.8,4.5,30.8,4.4,51.7,16.37,Open Hearth iron,1.5,8.08
41.44,5.56,29.89,9.03,39.79,11.01,Open Hearth iron,1.5,5.05
17.24,6.96,28.69,15.13,24.09,3.11,Open Hearth iron,1.5,1.31
11.4,7.3,28.4,16.6,20.3,2.19,Open Hearth iron,1.5,0.7
11.4,7.3,28.4,16.6,20.3,3.49,Open Hearth iron,1.5,1.1
11.4,7.3,28.4,16.6,20.3,4.48,Open Hearth iron,1.5,1.62
11.4,7.3,28.4,16.6,20.3,5.38,Open Hearth iron,1.5,2.17
11.4,7.3,28.4,16.6,20.3,6.39,Open Hearth iron,1.5,2.11
11.4,7.3,28.4,16.6,20.3,7.44,Open Hearth iron,1.5,1.86
11.4,7.3,28.4,16.6,20.3,8.49,Open Hearth iron,1.5,2.18
11.4,7.3,28.4,16.6,20.3,9.54,Open Hearth iron,1.5,2.68
11.4,7.3,28.4,16.6,20.3,10.52,Open Hearth iron,1.5,2.88
11.4,7.3,28.4,16.6,20.3,11.47,Open Hearth iron,1.5,2.98
14.53,6.28,28.4,11.8,25.55,7.7,Open Hearth iron,1.5,2.09
18.68,4.93,28.4,5.46,32.5,2.4,Open Hearth iron,1.5,0.89
19.7,4.6,28.4,3.9,34.2,2.08,Open Hearth iron,1.5,1.13
19.7,4.6,28.4,3.9,34.2,3.38,Open Hearth iron,1.5,1.83
19.7,4.6,28.4,3.9,34.2,4.45,Open Hearth iron,1.5,2.08
19.7,4.6,28.4,3.9,34.2,5.45,Open Hearth iron,1.5,2.18
19.7,4.6,28.4,3.9,34.2,6.42,Open Hearth iron,1.5,2.31
19.7,4.6,28.4,3.9,34.2,7.37,Open Hearth iron,1.5,2.46
19.7,4.6,28.4,3.9,34.2,8.39,Open Hearth iron,1.5,2.69
19.7,4.6,28.4,3.9,34.2,9.44,Open Hearth iron,1.5,2.94
19.7,4.6,28.4,3.9,34.2,10.41,Open Hearth iron,1.5,2.96
19.7,4.6,28.4,3.9,34.2,11.36,Open Hearth iron,1.5,2.91
23.16,5.69,26.15,3.86,34.99,7.62,Open Hearth iron,1.5,2.15
27.76,7.14,23.15,3.81,36.04,2.32,Open Hearth iron,1.5,1.15
28.9,7.5,22.4,3.8,36.3,1.98,Open Hearth iron,1.5,1.39
28.9,7.5,22.4,3.8,36.3,3.28,Open Hearth iron,1.5,2.04
28.9,7.5,22.4,3.8,36.3,4.31,Open Hearth iron,1.5,2.28
28.9,7.5,22.4,3.8,36.3,5.26,Open Hearth iron,1.5,2.38
28.9,7.5,22.4,3.8,36.3,6.32,Open Hearth iron,1.5,2.51
28.9,7.5,22.4,3.8,36.3,7.42,Open Hearth iron,1.5,2.66
28.9,7.5,22.4,3.8,36.3,8.41,Open Hearth iron,1.5,3.15
28.9,7.5,22.4,3.8,36.3,9.36,Open Hearth iron,1.5,3.75
28.9,7.5,22.4,3.8,36.3,10.35,Open Hearth iron,1.5,4.91
28.9,7.5,22.4,3.8,36.3,11.35,Open Hearth iron,1.5,6.26
26.96,7.01,25.69,6.42,34.28,7.82,Open Hearth iron,1.5,4.88
24.36,6.36,30.09,9.92,31.58,2.77,Open Hearth iron,1.5,2.58
23.7,6.2,31.2,10.8,30.9,2.43,Open Hearth iron,1.5,2.19
23.7,6.2,31.2,10.8,30.9,3.68,Open Hearth iron,1.5,2.44
23.7,6.2,31.2,10.8,30.9,4.75,Open Hearth iron,1.5,3.13
23.7,6.2,31.2,10.8,30.9,5.75,Open Hearth iron,1.5,3.98
34.07,5.72,30.16,10.35,27.69,4.4,Open Hearth iron,1.5,3.16
47.97,5.07,28.76,9.75,23.39,2.25,Open Hearth iron,1.5,1.76
51.5,4.9,28.4,9.6,22.3,2.45,Open Hearth iron,1.5,2.07
51.5,4.9,28.4,9.6,22.3,3.45,Open Hearth iron,1.5,2.97
51.5,4.9,28.4,9.6,22.3,4.41,Open Hearth iron,1.5,3.98
51.5,4.9,28.4,9.6,22.3,5.36,Open Hearth iron,1.5,5.03
51.5,4.9,28.4,9.6,22.3,6.34,Open Hearth iron,1.5,5.45
51.5,4.9,28.4,9.6,22.3,7.34,Open Hearth iron,1.5,5.65
51.5,4.9,28.4,9.6,22.3,8.34,Open Hearth iron,1.5,6.07
51.5,4.9,28.4,9.6,22.3,9.34,Open Hearth iron,1.5,6.57
51.5,4.9,28.4,9.6,22.3,10.34,Open Hearth iron,1.5,6.81
51.5,4.9,28.4,9.6,22.3,11.34,Open Hearth iron,1.5,6.96
33.41,6.57,27.03,8.3,16.32,8,Open Hearth iron,1.5,6.41
9.06,8.82,25.18,6.55,8.28,3.15,Open Hearth iron,1.5,5.61
2.78,9.4,24.7,6.1,6.2,2.79,Open Hearth iron,1.5,7.55
2.78,9.4,24.7,6.1,6.2,3.99,Open Hearth iron,1.5,10.45
2.78,9.4,24.7,6.1,6.2,5,Open Hearth iron,1.5,12.13
2.78,9.4,24.7,6.1,6.2,5.95,Open Hearth iron,1.5,13.38
2.78,9.4,24.7,6.1,6.2,6.87,Open Hearth iron,1.5,15.37
2.78,9.4,24.7,6.1,6.2,7.77,Open Hearth iron,1.5,17.62
2.78,9.4,24.7,6.1,6.2,8.81,Open Hearth iron,1.5,18.68
2.78,9.4,24.7,6.1,6.2,9.91,Open Hearth iron,1.5,19.33
2.78,9.4,24.7,6.1,6.2,10.9,Open Hearth iron,1.5,19.72
2.78,9.4,24.7,6.1,6.2,11.85,Open Hearth iron,1.5,20.02
43.87,7.59,20.38,16.67,5.98,8.11,Open Hearth iron,1.5,12.75
99.46,5.14,14.53,30.96,5.68,2.71,Open Hearth iron,1.5,2.8
114,4.5,13,34.7,5.6,2.3,Open Hearth iron,1.5,0.27
114,4.5,13,34.7,5.6,3.65,Open Hearth iron,1.5,0.37
114,4.5,13,34.7,5.6,4.77,Open Hearth iron,1.5,0.58
114,4.5,13,34.7,5.6,5.82,Open Hearth iron,1.5,0.83
114,4.5,13,34.7,5.6,6.76,Open Hearth iron,1.5,0.9
114,4.5,13,34.7,5.6,7.66,Open Hearth iron,1.5,0.9
114,4.5,13,34.7,5.6,9.41,Open Hearth iron,1.5,1.05
114,4.5,13,34.7,5.6,11.46,Open Hearth iron,1.5,1.25
114,4.5,13,34.7,5.6,13.91,Open Hearth iron,1.5,1.3
114,4.5,13,34.7,5.6,16.51,Open Hearth iron,1.5,1.3
78.63,5.49,17.71,25.44,16.78,11.24,Open Hearth iron,1.5,0.97
30.55,6.84,24.1,12.84,31.97,3.15,Open Hearth iron,1.5,0.52
17.8,7.2,25.8,9.5,36,1.99,Open Hearth iron,1.5,0.47
17.8,7.2,25.8,9.5,36,3.34,Open Hearth iron,1.5,0.57
17.8,7.2,25.8,9.5,36,4.43,Open Hearth iron,1.5,1
17.8,7.2,25.8,9.5,36,5.43,Open Hearth iron,1.5,1.55
17.8,7.2,25.8,9.5,36,6.4,Open Hearth iron,1.5,1.74
17.8,7.2,25.8,9.5,36,7.35,Open Hearth iron,1.5,1.79
17.8,7.2,25.8,9.5,36,9.1,Open Hearth iron,1.5,2.39
17.8,7.2,25.8,9.5,36,11.15,Open Hearth iron,1.5,3.19
17.8,7.2,25.8,9.5,36,13.64,Open Hearth iron,1.5,3.25
17.8,7.2,25.8,9.5,36,16.29,Open Hearth iron,1.5,3.05
22.19,7.24,33.34,13.67,29.63,11.15,Open Hearth iron,1.5,2.2
28.19,7.29,43.63,19.37,20.94,3.15,Open Hearth iron,1.5,1.1
29.8,7.3,46.4,20.9,18.6,1.91,Open Hearth iron,1.5,1.09
29.8,7.3,46.4,20.9,18.6,3.16,Open Hearth iron,1.5,1.49
29.8,7.3,46.4,20.9,18.6,4.23,Open Hearth iron,1.5,1.56
29.8,7.3,46.4,20.9,18.6,5.23,Open Hearth iron,1.5,1.51
29.8,7.3,46.4,20.9,18.6,6.3,Open Hearth iron,1.5,1.43
29.8,7.3,46.4,20.9,18.6,7.4,Open Hearth iron,1.5,1.33
29.8,7.3,46.4,20.9,18.6,9.09,Open Hearth iron,1.5,2.1
29.8,7.3,46.4,20.9,18.6,10.98,Open Hearth iron,1.5,3.2
29.8,7.3,46.4,20.9,18.6,13.47,Open Hearth iron,1.5,3.68
29.8,7.3,46.4,20.9,18.6,16.17,Open Hearth iron,1.5,3.93
21.03,5.99,45.02,13.98,43.79,11.48,Open Hearth iron,1.5,2.69
8.98,4.19,43.12,4.49,78.38,4.03,Open Hearth iron,1.5,0.89
5.7,3.7,42.6,1.9,87.8,2.73,Open Hearth iron,1.5,1.42
5.7,3.7,42.6,1.9,87.8,3.73,Open Hearth iron,1.5,2.82
5.7,3.7,42.6,1.9,87.8,4.73,Open Hearth iron,1.5,3.13
5.7,3.7,42.6,1.9,87.8,5.73,Open Hearth iron,1.5,3.03
5.7,3.7,42.6,1.9,87.8,6.73,Open Hearth iron,1.5,3.58
5.7,3.7,42.6,1.9,87.8,7.73,Open Hearth iron,1.5,4.38
5.7,3.7,42.6,1.9,87.8,9.45,Open Hearth iron,1.5,5.51
5.7,3.7,42.6,1.9,87.8,11.45,Open Hearth iron,1.5,6.76
5.7,3.7,42.6,1.9,87.8,14.03,Open Hearth iron,1.5,7.9
5.7,3.7,42.6,1.9,87.8,16.83,Open Hearth iron,1.5,9
5.11,4.82,36.08,2.12,78.67,11.81,Open Hearth iron,1.5,7.16
4.3,6.37,27.08,2.42,66.08,3.81,Open Hearth iron,1.5,4.21
4.08,6.8,24.6,2.5,62.6,3.05,Open Hearth iron,1.5,5.9
4.08,6.8,24.6,2.5,62.6,5.05,Open Hearth iron,1.5,9.35
4.08,6.8,24.6,2.5,62.6,6.36,Open Hearth iron,1.5,10.77
4.08,6.8,24.6,2.5,62.6,7.41,Open Hearth iron,1.5,11.42
4.08,6.8,24.6,2.5,62.6,8.17,Open Hearth iron,1.5,13.08
4.08,6.8,24.6,2.5,62.6,8.82,Open Hearth iron,1.5,15.13
7.19,5.86,28.17,11.2,65.7,6.47,Open Hearth iron,1.5,11.48
11.5,4.56,33.12,23.25,70,2.97,Open Hearth iron,1.5,5.63
12.7,4.2,34.5,26.6,71.2,2.76,Open Hearth iron,1.5,5.15
12.7,4.2,34.5,26.6,71.2,3.81,Open Hearth iron,1.5,6.75
12.7,4.2,34.5,26.6,71.2,4.78,Open Hearth iron,1.5,8.21
12.7,4.2,34.5,26.6,71.2,5.73,Open Hearth iron,1.5,9.61
12.7,4.2,34.5,26.6,71.2,6.72,Open Hearth iron,1.5,11.55
12.7,4.2,34.5,26.6,71.2,7.72,Open Hearth iron,1.5,13.7
12.7,4.2,34.5,26.6,71.2,8.72,Open Hearth iron,1.5,14.98
12.7,4.2,34.5,26.6,71.2,9.72,Open Hearth iron,1.5,15.93
12.7,4.2,34.5,26.6,71.2,10.72,Open Hearth iron,1.5,18.11
12.7,4.2,34.5,26.6,71.2,11.72,Open Hearth iron,1.5,20.75
8.61,5.21,32.67,19.63,57.26,8.09,Open Hearth iron,1.5,14.1
2.91,6.61,30.12,9.94,37.87,2.64,Open Hearth iron,1.5,3.8
1.3,7,29.4,7.2,32.4,2,Open Hearth iron,1.5,0.97
1.3,7,29.4,7.2,32.4,3.25,Open Hearth iron,1.5,1.07
1.3,7,29.4,7.2,32.4,4.35,Open Hearth iron,1.5,1.35
1.3,7,29.4,7.2,32.4,5.4,Open Hearth iron,1.5,1.7
1.3,7,29.4,7.2,32.4,6.6,Open Hearth iron,1.5,2.62
1.3,7,29.4,7.2,32.4,7.85,Open Hearth iron,1.5,3.77
1.3,7,29.4,7.2,32.4,9.42,Open Hearth iron,1.5,4.49
1.3,7,29.4,7.2,32.4,11.12,Open Hearth iron,1.5,5.04
1.3,7,29.4,7.2,32.4,13.53,Open Hearth iron,1.5,5.52
1.3,7,29.4,7.2,32.4,16.23,Open Hearth iron,1.5,5.97
74.09,6.18,19.89,18.24,21.04,11.64,Open Hearth iron,1.5,4.17
175.91,5.03,6.6,33.69,5.14,4.14,Open Hearth iron,1.5,1.47
205,4.7,2.8,38.1,0.6,2.75,Open Hearth iron,1.5,1.16
205,4.7,2.8,38.1,0.6,3.8,Open Hearth iron,1.5,1.81
205,4.7,2.8,38.1,0.6,4.78,Open Hearth iron,1.5,1.86
205,4.7,2.8,38.1,0.6,5.73,Open Hearth iron,1.5,1.66
205,4.7,2.8,38.1,0.6,6.71,Open Hearth iron,1.5,1.67
205,4.7,2.8,38.1,0.6,7.71,Open Hearth iron,1.5,1.77
205,4.7,2.8,38.1,0.6,9.42,Open Hearth iron,1.5,2.19
205,4.7,2.8,38.1,0.6,11.42,Open Hearth iron,1.5,2.74
205,4.7,2.8,38.1,0.6,14.03,Open Hearth iron,1.5,3.61
205,4.7,2.8,38.1,0.6,16.88,Open Hearth iron,1.5,4.61
152.38,5.62,8.13,28.71,6,11.76,Open Hearth iron,1.5,3.23
78.41,6.92,15.63,15.52,13.6,3.42,Open Hearth iron,1.5,0.88
57,7.3,17.8,11.7,15.8,1.96,Open Hearth iron,1.5,0.56
57,7.3,17.8,11.7,15.8,3.31,Open Hearth iron,1.5,1.06
57,7.3,17.8,11.7,15.8,4.45,Open Hearth iron,1.5,1.41
57,7.3,17.8,11.7,15.8,5.5,Open Hearth iron,1.5,1.71
57,7.3,17.8,11.7,15.8,6.44,Open Hearth iron,1.5,1.87
57,7.3,17.8,11.7,15.8,7.34,Open Hearth iron,1.5,1.97
57,7.3,17.8,11.7,15.8,8.31,Open Hearth iron,1.5,2.04
57,7.3,17.8,11.7,15.8,9.31,Open Hearth iron,1.5,2.09
57,7.3,17.8,11.7,15.8,10.34,Open Hearth iron,1.5,2.45
57,7.3,17.8,11.7,15.8,11.39,Open Hearth iron,1.5,2.95
39.67,7.12,37.25,19.59,26.55,7.92,Open Hearth iron,1.5,2.14
15.18,6.87,64.75,30.73,41.75,2.57,Open Hearth iron,1.5,0.8
8,6.8,72.8,34,46.2,1.95,Open Hearth iron,1.5,1.5
8,6.8,72.8,34,46.2,3.3,Open Hearth iron,1.5,3.05
8,6.8,72.8,34,46.2,4.44,Open Hearth iron,1.5,3.92
8,6.8,72.8,34,46.2,5.49,Open Hearth iron,1.5,4.52
8,6.8,72.8,34,46.2,6.44,Open Hearth iron,1.5,6.01
8,6.8,72.8,34,46.2,7.33,Open Hearth iron,1.5,7.85
8,6.8,72.8,34,46.2,8.34,Open Hearth iron,1.5,9.35
8,6.8,72.8,34,46.2,9.39,Open Hearth iron,1.5,10.7
8,6.8,72.8,34,46.2,10.4,Open Hearth iron,1.5,12.16
8,6.8,72.8,34,46.2,11.4,Open Hearth iron,1.5,13.66
22.43,6.76,55.42,27.21,42.29,8.08,Open Hearth iron,1.5,9.6
42.92,6.71,30.72,17.56,36.75,2.93,Open Hearth iron,1.5,3.2
49,6.7,23.4,14.7,35.1,2.31,Open Hearth iron,1.5,1.41
49,6.7,23.4,14.7,35.1,3.61,Open Hearth iron,1.5,1.56
49,6.7,23.4,14.7,35.1,4.74,Open Hearth iron,1.5,2.13
49,6.7,23.4,14.7,35.1,5.79,Open Hearth iron,1.5,2.88
49,6.7,23.4,14.7,35.1,6.77,Open Hearth iron,1.5,3.06
49,6.7,23.4,14.7,35.1,7.72,Open Hearth iron,1.5,3.01
49,6.7,23.4,14.7,35.1,8.67,Open Hearth iron,1.5,3.42
49,6.7,23.4,14.7,35.1,9.62,Open Hearth iron,1.5,4.02
49,6.7,23.4,14.7,35.1,10.64,Open Hearth iron,1.5,4.06
49,6.7,23.4,14.7,35.1,11.69,Open Hearth iron,1.5,3.86
39.06,6.91,21.51,13.37,31.91,8.46,Open Hearth iron,1.5,2.75
24.86,7.21,18.81,11.47,27.37,3.42,Open Hearth iron,1.5,1.25
20.6,7.3,18,10.9,26,2.67,Open Hearth iron,1.5,1.11
20.6,7.3,18,10.9,26,3.77,Open Hearth iron,1.5,1.56
20.6,7.3,18,10.9,26,4.83,Open Hearth iron,1.5,1.53
20.6,7.3,18,10.9,26,5.88,Open Hearth iron,1.5,1.28
20.6,7.3,18,10.9,26,6.83,Open Hearth iron,1.5,1.62
20.6,7.3,18,10.9,26,7.73,Open Hearth iron,1.5,2.22
20.6,7.3,18,10.9,26,9.43,Open Hearth iron,1.5,2.12
20.6,7.3,18,10.9,26,11.48,Open Hearth iron,1.5,1.72
20.6,7.3,18,10.9,26,13.98,Open Hearth iron,1.5,1.57
20.6,7.3,18,10.9,26,16.68,Open Hearth iron,1.5,1.52
52.43,6.32,16.54,12.68,23.07,12.1,Open Hearth iron,1.5,1.4
98.12,4.93,14.44,15.23,18.88,4.35,Open Hearth iron,1.5,1.25
112,4.5,13.8,16,17.6,2.73,Open Hearth iron,1.5,1.27
112,4.5,13.8,16,17.6,3.78,Open Hearth iron,1.5,1.37
112,4.5,13.8,16,17.6,4.76,Open Hearth iron,1.5,1.37
112,4.5,13.8,16,17.6,5.71,Open Hearth iron,1.5,1.32
112,4.5,13.8,16,17.6,6.69,Open Hearth iron,1.5,1.54
112,4.5,13.8,16,17.6,7.69,Open Hearth iron,1.5,1.89
112,4.5,13.8,16,17.6,9.39,Open Hearth iron,1.5,2.17
112,4.5,13.8,16,17.6,11.39,Open Hearth iron,1.5,2.42
112,4.5,13.8,16,17.6,13.98,Open Hearth iron,1.5,2.78
112,4.5,13.8,16,17.6,16.83,Open Hearth iron,1.5,3.18
112,4.26,11.44,11.67,13.06,12.26,Open Hearth iron,1.5,2.95
112,3.91,8.05,5.42,6.51,4.41,Open Hearth iron,1.5,2.45
112,3.8,7,3.5,4.5,2.73,Open Hearth iron,1.5,2.96
112,3.8,7,3.5,4.5,3.78,Open Hearth iron,1.5,3.91
112,3.8,7,3.5,4.5,4.76,Open Hearth iron,1.5,4.2
112,3.8,7,3.5,4.5,5.71,Open Hearth iron,1.5,4.2
112,3.8,7,3.5,4.5,6.69,Open Hearth iron,1.5,4.75
112,3.8,7,3.5,4.5,7.69,Open Hearth iron,1.5,5.55
112,3.8,7,3.5,4.5,8.72,Open Hearth iron,1.5,6.94
112,3.8,7,3.5,4.5,9.77,Open Hearth iron,1.5,8.59
112,3.8,7,3.5,4.5,10.76,Open Hearth iron,1.5,8.82
112,3.8,7,3.5,4.5,11.71,Open Hearth iron,1.5,8.42
206.43,4.04,5.62,13.36,3.85,8.35,Open Hearth iron,1.5,5.51
343.39,4.39,3.62,27.65,2.9,3.05,Open Hearth iron,1.5,1.46
386,4.5,3,32.1,2.6,2.3,Open Hearth iron,1.5,0.3
386,4.5,3,32.1,2.6,3.59,Open Hearth iron,1.5,0.45
386,4.5,3,32.1,2.6,4.72,Open Hearth iron,1.5,0.64
386,4.5,3,32.1,2.6,5.77,Open Hearth iron,1.5,0.84
386,4.5,3,32.1,2.6,6.75,Open Hearth iron,1.5,1.28
386,4.5,3,32.1,2.6,7.7,Open Hearth iron,1.5,1.83
386,4.5,3,32.1,2.6,9.37,Open Hearth iron,1.5,2.03
386,4.5,3,32.1,2.6,11.37,Open Hearth iron,1.5,2.08
386,4.5,3,32.1,2.6,13.78,Open Hearth iron,1.5,2.31
386,4.5,3,32.1,2.6,16.38,Open Hearth iron,1.5,2.61
279.18,4.88,10.27,23.67,6.95,11.78,Open Hearth iron,1.5,2.12
123.43,5.43,20.86,11.37,13.3,3.89,Open Hearth iron,1.5,1.27
74.4,5.6,24.2,7.5,15.3,2.29,Open Hearth iron,1.5,1.72
74.4,5.6,24.2,7.5,15.3,3.59,Open Hearth iron,1.5,2.77
74.4,5.6,24.2,7.5,15.3,4.72,Open Hearth iron,1.5,2.83
74.4,5.6,24.2,7.5,15.3,5.77,Open Hearth iron,1.5,2.43
74.4,5.6,24.2,7.5,15.3,6.75,Open Hearth iron,1.5,2.92
74.4,5.6,24.2,7.5,15.3,7.7,Open Hearth iron,1.5,3.82
74.4,5.6,24.2,7.5,15.3,8.65,Open Hearth iron,1.5,4.27
74.4,5.6,24.2,7.5,15.3,9.6,Open Hearth iron,1.5,4.52
74.4,5.6,24.2,7.5,15.3,10.62,Open Hearth iron,1.5,4.67
74.4,5.6,24.2,7.5,15.3,11.67,Open Hearth iron,1.5,4.77
52.34,5.74,27.2,5.73,26.14,8.59,Open Hearth iron,1.5,3.88
20,5.94,31.6,3.13,42.04,3.59,Open Hearth iron,1.5,2.53
9.7,6,33,2.3,47.1,2.72,Open Hearth iron,1.5,2.75
9.7,6,33,2.3,47.1,3.77,Open Hearth iron,1.5,3.7
9.7,6,33,2.3,47.1,4.75,Open Hearth iron,1.5,4.48
9.7,6,33,2.3,47.1,5.7,Open Hearth iron,1.5,5.18
9.7,6,33,2.3,47.1,6.68,Open Hearth iron,1.5,5.74
9.7,6,33,2.3,47.1,7.68,Open Hearth iron,1.5,6.24
9.7,6,33,2.3,47.1,8.68,Open Hearth iron,1.5,6.57
9.7,6,33,2.3,47.1,9.68,Open Hearth iron,1.5,6.82
9.7,6,33,2.3,47.1,10.68,Open Hearth iron,1.5,6.9
9.7,6,33,2.3,47.1,11.68,Open Hearth iron,1.5,6.9
10.89,5.76,33.03,3.86,44.79,8.44,Open Hearth iron,1.5,4.83
12.64,5.41,33.08,6.16,41.39,3.19,Open Hearth iron,1.5,1.78
13.2,5.3,33.1,6.9,40.3,2.35,Open Hearth iron,1.5,1.44
13.2,5.3,33.1,6.9,40.3,3.6,Open Hearth iron,1.5,2.39
13.2,5.3,33.1,6.9,40.3,4.68,Open Hearth iron,1.5,3.34
13.2,5.3,33.1,6.9,40.3,5.68,Open Hearth iron,1.5,4.29
13.2,5.3,33.1,6.9,40.3,6.64,Open Hearth iron,1.5,4.67
13.2,5.3,33.1,6.9,40.3,7.59,Open Hearth iron,1.5,4.77
13.2,5.3,33.1,6.9,40.3,9.29,Open Hearth iron,1.5,5.21
13.2,5.3,33.1,6.9,40.3,11.34,Open Hearth iron,1.5,5.81
13.2,5.3,33.1,6.9,40.3,13.82,Open Hearth iron,1.5,5.97
13.2,5.3,33.1,6.9,40.3,16.52,Open Hearth iron,1.5,5.92
54.97,5.1,33.67,9.6,42.16,12.2,Open Hearth iron,1.5,4.92
116.85,4.8,34.52,13.6,44.9,4.51,Open Hearth iron,1.5,3.47
137,4.7,34.8,14.9,45.8,2.71,Open Hearth iron,1.5,3.51
137,4.7,34.8,14.9,45.8,3.76,Open Hearth iron,1.5,4.26
137,4.7,34.8,14.9,45.8,4.74,Open Hearth iron,1.5,5.34
137,4.7,34.8,14.9,45.8,5.69,Open Hearth iron,1.5,6.59
137,4.7,34.8,14.9,45.8,6.67,Open Hearth iron,1.5,6.63
137,4.7,34.8,14.9,45.8,7.67,Open Hearth iron,1.5,6.08
137,4.7,34.8,14.9,45.8,8.71,Open Hearth iron,1.5,7.78
137,4.7,34.8,14.9,45.8,9.76,Open Hearth iron,1.5,10.58
137,4.7,34.8,14.9,45.8,10.74,Open Hearth iron,1.5,11.2
137,4.7,34.8,14.9,45.8,11.69,Open Hearth iron,1.5,10.75
91.23,4.16,41.71,33.02,52.24,8.41,Open Hearth iron,1.5,7.51
23.05,3.36,52.01,60.01,61.84,3.06,Open Hearth iron,1.5,2.91
0.6,3.1,55.4,68.9,65,2.24,Open Hearth iron,1.5,2.14
0.6,3.1,55.4,68.9,65,3.64,Open Hearth iron,1.5,3.24
0.6,3.1,55.4,68.9,65,4.8,Open Hearth iron,1.5,4.34
0.6,3.1,55.4,68.9,65,5.85,Open Hearth iron,1.5,5.44
0.6,3.1,55.4,68.9,65,6.8,Open Hearth iron,1.5,6.9
0.6,3.1,55.4,68.9,65,7.7,Open Hearth iron,1.5,8.55
0.6,3.1,55.4,68.9,65,8.64,Open Hearth iron,1.5,9.94
0.6,3.1,55.4,68.9,65,9.58,Open Hearth iron,1.5,11.19
0.6,3.1,55.4,68.9,65,10.6,Open Hearth iron,1.5,12.9
0.6,3.1,55.4,68.9,65,11.65,Open Hearth iron,1.5,14.85
3.74,5,47.32,48.31,53.72,8.36,Open Hearth iron,1.5,10.43
8.44,7.85,35.23,17.47,36.82,2.91,Open Hearth iron,1.5,2.83
10,8.8,31.2,7.2,31.2,1.93,Open Hearth iron,1.5,0.67
10,8.8,31.2,7.2,31.2,3.18,Open Hearth iron,1.5,1.22
10,8.8,31.2,7.2,31.2,4.3,Open Hearth iron,1.5,1.7
10,8.8,31.2,7.2,31.2,5.35,Open Hearth iron,1.5,2.15
10,8.8,31.2,7.2,31.2,6.33,Open Hearth iron,1.5,2.1
10,8.8,31.2,7.2,31.2,7.28,Open Hearth iron,1.5,1.8
10,8.8,31.2,7.2,31.2,8.93,Open Hearth iron,1.5,2.1
10,8.8,31.2,7.2,31.2,10.93,Open Hearth iron,1.5,2.7
7.55,8.33,25.75,11.02,29.7,8.14,Open Hearth iron,1.5,2.34
3.87,7.64,17.55,16.77,27.46,2.95,Open Hearth iron,1.5,1.49
2.63,7.4,14.8,18.7,26.7,2.06,Open Hearth iron,1.5,2
2.63,7.4,14.8,18.7,26.7,3.36,Open Hearth iron,1.5,3.2
2.63,7.4,14.8,18.7,26.7,4.46,Open Hearth iron,1.5,3.37
2.63,7.4,14.8,18.7,26.7,5.46,Open Hearth iron,1.5,3.02
2.63,7.4,14.8,18.7,26.7,6.43,Open Hearth iron,1.5,3.1
2.63,7.4,14.8,18.7,26.7,7.38,Open Hearth iron,1.5,3.4
2.63,7.4,14.8,18.7,26.7,8.4,Open Hearth iron,1.5,6.88
2.63,7.4,14.8,18.7,26.7,9.44,Open Hearth iron,1.5,11.97
2.63,7.4,14.8,18.7,26.7,10.43,Open Hearth iron,1.5,12.38
2.63,7.4,14.8,18.7,26.7,11.38,Open Hearth iron,1.5,10.38
6.72,7.27,12.42,20.19,28.09,8.33,Open Hearth iron,1.5,6.76
12.9,7.07,8.82,22.44,30.19,3.23,Open Hearth iron,1.5,2.31
15,7,7.6,23.2,30.9,2.33,Open Hearth iron,1.5,1.43
15,7,7.6,23.2,30.9,3.57,Open Hearth iron,1.5,2.38
15,7,7.6,23.2,30.9,4.36,Open Hearth iron,1.5,2.77
15,7,7.6,23.2,30.9,4.91,Open Hearth iron,1.5,2.87
15,7,7.6,23.2,30.9,6.06,Open Hearth iron,1.5,3.79
15,7,7.6,23.2,30.9,7.51,Open Hearth iron,1.5,5.14
15,7,7.6,23.2,30.9,8.72,Open Hearth iron,1.5,5.07
15,7,7.6,23.2,30.9,9.82,Open Hearth iron,1.5,4.27
15,7,7.6,23.2,30.9,10.79,Open Hearth iron,1.5,4
15,7,7.6,23.2,30.9,11.69,Open Hearth iron,1.5,4
15.89,7.2,13.55,16.43,35.89,8.55,Open Hearth iron,1.5,2.85
17.24,7.5,22.59,6.13,43.49,3.3,Open Hearth iron,1.5,1.1
17.7,7.6,25.7,2.6,46.1,2.35,Open Hearth iron,1.5,0.76
17.7,7.6,25.7,2.6,46.1,3.65,Open Hearth iron,1.5,1.16
17.7,7.6,25.7,2.6,46.1,4.76,Open Hearth iron,1.5,1.27
17.7,7.6,25.7,2.6,46.1,5.76,Open Hearth iron,1.5,1.22
17.7,7.6,25.7,2.6,46.1,6.72,Open Hearth iron,1.5,1.53
17.7,7.6,25.7,2.6,46.1,7.67,Open Hearth iron,1.5,2.03
17.7,7.6,25.7,2.6,46.1,9.34,Open Hearth iron,1.5,2.23
17.7,7.6,25.7,2.6,46.1,11.39,Open Hearth iron,1.5,2.28
17.7,7.6,25.7,2.6,46.1,13.74,Open Hearth iron,1.5,3.44
17.7,7.6,25.7,2.6,46.1,16.23,Open Hearth iron,1.5,5.19
15.89,7.4,26.65,2.11,48.19,11.84,Open Hearth iron,1.5,4.3
13.11,7.1,28.1,1.36,51.39,3.79,Wrought Iron,1.5,2
12.15,7,28.6,1.1,52.5,1.85,Wrought Iron,1.5,2.11
12.15,7,28.6,1.1,52.5,3.15,Wrought Iron,1.5,3.51
12.15,7,28.6,1.1,52.5,4.22,Wrought Iron,1.5,4.49
12.15,7,28.6,1.1,52.5,5.17,Wrought Iron,1.5,5.24
12.15,7,28.6,1.1,52.5,6.22,Wrought Iron,1.5,5.92
12.15,7,28.6,1.1,52.5,7.32,Wrought Iron,1.5,6.57
12.15,7,28.6,1.1,52.5,8.32,Wrought Iron,1.5,7.65
12.15,7,28.6,1.1,52.5,9.27,Wrought Iron,1.5,8.95
12.15,7,28.6,1.1,52.5,10.25,Wrought Iron,1.5,9.2
12.15,7,28.6,1.1,52.5,11.25,Wrought Iron,1.5,8.9
10.42,7.1,31.52,1.39,50.03,8.51,Wrought Iron,1.5,6.59
7.77,7.25,36.02,1.84,46.23,3.76,Wrought Iron,1.5,3.19
6.84,7.3,37.6,2,44.9,2.72,Wrought Iron,1.5,2.32
6.84,7.3,37.6,2,44.9,3.67,Wrought Iron,1.5,2.82
6.84,7.3,37.6,2,44.9,4.62,Wrought Iron,1.5,3.39
6.84,7.3,37.6,2,44.9,5.57,Wrought Iron,1.5,3.99
6.84,7.3,37.6,2,44.9,6.55,Wrought Iron,1.5,4.04
6.84,7.3,37.6,2,44.9,7.55,Wrought Iron,1.5,3.79
6.84,7.3,37.6,2,44.9,9.23,Wrought Iron,1.5,4.8
6.84,7.3,37.6,2,44.9,11.28,Wrought Iron,1.5,6.5
6.84,7.3,37.6,2,44.9,13.81,Wrought Iron,1.5,7.52
6.84,7.3,37.6,2,44.9,16.61,Wrought Iron,1.5,8.17
62.12,6.49,34.85,7.23,45.29,12.56,Wrought Iron,1.5,6.27
147.62,5.24,30.6,15.33,45.89,4.76,Wrought Iron,1.5,2.97
177.9,4.8,29.1,18.2,46.1,2.65,Wrought Iron,1.5,2.25
177.9,4.8,29.1,18.2,46.1,3.65,Wrought Iron,1.5,2.95
177.9,4.8,29.1,18.2,46.1,4.61,Wrought Iron,1.5,3.52
177.9,4.8,29.1,18.2,46.1,5.56,Wrought Iron,1.5,4.02
177.9,4.8,29.1,18.2,46.1,6.54,Wrought Iron,1.5,4.26
177.9,4.8,29.1,18.2,46.1,7.54,Wrought Iron,1.5,4.36
177.9,4.8,29.1,18.2,46.1,9.22,Wrought Iron,1.5,4.46
177.9,4.8,29.1,18.2,46.1,11.27,Wrought Iron,1.5,4.56
177.9,4.8,29.1,18.2,46.1,13.8,Wrought Iron,1.5,4.7
177.9,4.8,29.1,18.2,46.1,16.6,Wrought Iron,1.5,4.85
142.17,5.06,26.88,14.6,36.97,12.3,Wrought Iron,1.5,3.71
86.58,5.46,23.43,9,22.78,4.05,Wrought Iron,1.5,1.86
66.7,5.6,22.2,7,17.7,2.03,Wrought Iron,1.5,1.94
66.7,5.6,22.2,7,17.7,3.48,Wrought Iron,1.5,3.09
66.7,5.6,22.2,7,17.7,4.67,Wrought Iron,1.5,3.79
66.7,5.6,22.2,7,17.7,5.72,Wrought Iron,1.5,4.24
66.7,5.6,22.2,7,17.7,6.71,Wrought Iron,1.5,4.72
66.7,5.6,22.2,7,17.7,7.66,Wrought Iron,1.5,5.22
66.7,5.6,22.2,7,17.7,9.28,Wrought Iron,1.5,5.78
66.7,5.6,22.2,7,17.7,11.28,Wrought Iron,1.5,6.38
49.57,6.05,24.31,6.33,23.49,8.77,Wrought Iron,1.5,4.78
22.81,6.75,27.61,5.28,32.54,3.72,Wrought Iron,1.5,1.93
13.15,7,28.8,4.9,35.8,2.6,Wrought Iron,1.5,1.32
13.15,7,28.8,4.9,35.8,3.7,Wrought Iron,1.5,1.97
13.15,7,28.8,4.9,35.8,4.77,Wrought Iron,1.5,3.09
13.15,7,28.8,4.9,35.8,5.82,Wrought Iron,1.5,4.49
13.15,7,28.8,4.9,35.8,6.81,Wrought Iron,1.5,5.61
13.15,7,28.8,4.9,35.8,7.76,Wrought Iron,1.5,6.56
13.15,7,28.8,4.9,35.8,9.37,Wrought Iron,1.5,7.12
13.15,7,28.8,4.9,35.8,11.37,Wrought Iron,1.5,7.47
13.15,7,28.8,4.9,35.8,13.82,Wrought Iron,1.5,8.2
13.15,7,28.8,4.9,35.8,16.52,Wrought Iron,1.5,9.15
146.03,6.65,23.52,16.25,26.71,12.54,Wrought Iron,1.5,6.54
354.89,6.1,15.22,34.1,12.41,4.74,Wrought Iron,1.5,1.89
431,5.9,12.2,40.6,7.2,2.6,Wrought Iron,1.5,0.36
431,5.9,12.2,40.6,7.2,3.7,Wrought Iron,1.5,0.61
431,5.9,12.2,40.6,7.2,4.77,Wrought Iron,1.5,0.67
431,5.9,12.2,40.6,7.2,5.82,Wrought Iron,1.5,0.62
431,5.9,12.2,40.6,7.2,6.8,Wrought Iron,1.5,0.7
431,5.9,12.2,40.6,7.2,7.75,Wrought Iron,1.5,0.85
431,5.9,12.2,40.6,7.2,9.37,Wrought Iron,1.5,1
431,5.9,12.2,40.6,7.2,11.37,Wrought Iron,1.5,1.14
431,5.9,12.2,40.6,7.2,13.81,Wrought Iron,1.5,1.33
431,5.9,12.2,40.6,7.2,16.51,Wrought Iron,1.5,1.53
301.43,5.43,19.19,28.93,25.03,12.28,Wrought Iron,1.5,1.32
96.59,4.68,30.23,10.49,53.22,4.04,Wrought Iron,1.5,0.87
21.2,4.4,34.3,3.7,63.6,1.79,Wrought Iron,1.5,1.27
21.2,4.4,34.3,3.7,63.6,3.04,Wrought Iron,1.5,2.17
21.2,4.4,34.3,3.7,63.6,4.83,Wrought Iron,1.5,3.07
21.2,4.4,34.3,3.7,63.6,6.92,Wrought Iron,1.5,3.97
21.2,4.4,34.3,3.7,63.6,8.9,Wrought Iron,1.5,4.55
21.2,4.4,34.3,3.7,63.6,10.8,Wrought Iron,1.5,4.95
21.2,4.4,34.3,3.7,63.6,13.2,Wrought Iron,1.5,5.23
21.2,4.4,34.3,3.7,63.6,15.9,Wrought Iron,1.5,5.43
15.57,5.41,35.15,5.27,65.65,11.93,Wrought Iron,1.5,3.99
6.62,7.01,36.5,7.77,68.89,4.03,Wrought Iron,1.5,1.59
3.3,7.6,37,8.7,70.1,1.95,Wrought Iron,1.5,1.08
3.3,7.6,37,8.7,70.1,3.3,Wrought Iron,1.5,1.68
3.3,7.6,37,8.7,70.1,4.43,Wrought Iron,1.5,2.31
3.3,7.6,37,8.7,70.1,5.43,Wrought Iron,1.5,2.96
3.3,7.6,37,8.7,70.1,6.4,Wrought Iron,1.5,3.23
3.3,7.6,37,8.7,70.1,7.35,Wrought Iron,1.5,3.28
3.3,7.6,37,8.7,70.1,8.39,Wrought Iron,1.5,3.86
3.3,7.6,37,8.7,70.1,9.49,Wrought Iron,1.5,4.76
3.3,7.6,37,8.7,70.1,10.5,Wrought Iron,1.5,5.66
3.3,7.6,37,8.7,70.1,11.44,Wrought Iron,1.5,6.56
11.09,7.35,33.18,10.92,64.47,8.42,Wrought Iron,1.5,5.12
23.54,6.95,27.08,14.47,55.47,3.02,Wrought Iron,1.5,2.27
28.2,6.8,24.8,15.8,52.1,1.78,Wrought Iron,1.5,1.54
28.2,6.8,24.8,15.8,52.1,3.03,Wrought Iron,1.5,2.09
28.2,6.8,24.8,15.8,52.1,4.12,Wrought Iron,1.5,2.3
28.2,6.8,24.8,15.8,52.1,5.12,Wrought Iron,1.5,2.3
28.2,6.8,24.8,15.8,52.1,6.19,Wrought Iron,1.5,2.64
28.2,6.8,24.8,15.8,52.1,7.29,Wrought Iron,1.5,3.19
28.2,6.8,24.8,15.8,52.1,8.88,Wrought Iron,1.5,3.84
28.2,6.8,24.8,15.8,52.1,10.78,Wrought Iron,1.5,4.54
28.2,6.8,24.8,15.8,52.1,13.18,Wrought Iron,1.5,5.17
28.2,6.8,24.8,15.8,52.1,15.88,Wrought Iron,1.5,5.77
42.63,6.74,21.13,19.53,37.95,12.05,Wrought Iron,1.5,4.51
65.83,6.64,15.23,25.53,15.2,4.25,Wrought Iron,1.5,2.11
74.6,6.6,13,27.8,6.6,2.14,Wrought Iron,1.5,1.48
74.6,6.6,13,27.8,6.6,3.49,Wrought Iron,1.5,1.93
74.6,6.6,13,27.8,6.6,4.65,Wrought Iron,1.5,2.5
74.6,6.6,13,27.8,6.6,5.7,Wrought Iron,1.5,3.15
74.6,6.6,13,27.8,6.6,6.66,Wrought Iron,1.5,3.68
74.6,6.6,13,27.8,6.6,7.56,Wrought Iron,1.5,4.13
74.6,6.6,13,27.8,6.6,9.17,Wrought Iron,1.5,4.64
74.6,6.6,13,27.8,6.6,11.22,Wrought Iron,1.5,5.19
85.56,6.2,18.88,23.99,20.99,8.72,Wrought Iron,1.5,3.88
103.25,5.55,28.38,17.84,44.24,3.42,Wrought Iron,1.5,1.43
110,5.3,32,15.5,53.1,2.2,Wrought Iron,1.5,0.69
110,5.3,32,15.5,53.1,3.5,Wrought Iron,1.5,0.99
110,5.3,32,15.5,53.1,4.62,Wrought Iron,1.5,1.19
110,5.3,32,15.5,53.1,5.62,Wrought Iron,1.5,1.34
110,5.3,32,15.5,53.1,6.56,Wrought Iron,1.5,1.65
110,5.3,32,15.5,53.1,7.46,Wrought Iron,1.5,2.05
110,5.3,32,15.5,53.1,8.48,Wrought Iron,1.5,2.05
110,5.3,32,15.5,53.1,9.58,Wrought Iron,1.5,1.8
110,5.3,32,15.5,53.1,10.59,Wrought Iron,1.5,2.01
110,5.3,32,15.5,53.1,11.53,Wrought Iron,1.5,2.51
85.97,5.85,25.97,21.04,40.7,8.82,Wrought Iron,1.5,1.93
46.93,6.75,16.17,30.04,20.56,3.82,Wrought Iron,1.5,0.68
31.9,7.1,12.4,33.5,12.8,2.58,Wrought Iron,1.5,0.72
31.9,7.1,12.4,33.5,12.8,3.68,Wrought Iron,1.5,1.57
31.9,7.1,12.4,33.5,12.8,4.74,Wrought Iron,1.5,2.02
31.9,7.1,12.4,33.5,12.8,5.79,Wrought Iron,1.5,2.22
31.9,7.1,12.4,33.5,12.8,6.75,Wrought Iron,1.5,2.02
31.9,7.1,12.4,33.5,12.8,7.65,Wrought Iron,1.5,1.57
31.9,7.1,12.4,33.5,12.8,9.26,Wrought Iron,1.5,2.32
31.9,7.1,12.4,33.5,12.8,11.31,Wrought Iron,1.5,3.82
31.9,7.1,12.4,33.5,12.8,13.75,Wrought Iron,1.5,4.77
31.9,7.1,12.4,33.5,12.8,16.45,Wrought Iron,1.5,5.37
23.03,7.83,15.24,33.81,11.76,12.73,Wrought Iron,1.5,4.8
8.53,9.03,19.89,34.31,10.06,4.93,Wrought Iron,1.5,3.51
2.9,9.5,21.7,34.5,9.4,2.6,Wrought Iron,1.5,4.22
2.9,9.5,21.7,34.5,9.4,3.75,Wrought Iron,1.5,6.22
2.9,9.5,21.7,34.5,9.4,4.72,Wrought Iron,1.5,7.4
2.9,9.5,21.7,34.5,9.4,5.57,Wrought Iron,1.5,8.05
12.75,8.49,20.33,28.37,10.77,4.44,Wrought Iron,1.5,5.89
28.9,6.84,18.08,18.32,13.02,2.04,Wrought Iron,1.5,1.94
35.2,6.2,17.2,14.4,13.9,1.92,Wrought Iron,1.5,1.04
35.2,6.2,17.2,14.4,13.9,3.27,Wrought Iron,1.5,2.09
35.2,6.2,17.2,14.4,13.9,4.41,Wrought Iron,1.5,2.87
35.2,6.2,17.2,14.4,13.9,5.41,Wrought Iron,1.5,3.47
35.2,6.2,17.2,14.4,13.9,6.38,Wrought Iron,1.5,3.7
35.2,6.2,17.2,14.4,13.9,7.33,Wrought Iron,1.5,3.7
35.2,6.2,17.2,14.4,13.9,8.37,Wrought Iron,1.5,4.52
35.2,6.2,17.2,14.4,13.9,9.47,Wrought Iron,1.5,5.87
35.2,6.2,17.2,14.4,13.9,10.48,Wrought Iron,1.5,5.82
35.2,6.2,17.2,14.4,13.9,11.43,Wrought Iron,1.5,4.87
26.01,6.59,28.48,11.76,31.03,8.83,Wrought Iron,1.5,3.77
10.86,7.24,47.07,7.41,59.27,3.93,Wrought Iron,1.5,2.57
4.89,7.5,54.4,5.7,70.4,2.61,Wrought Iron,1.5,2.37
4.89,7.5,54.4,5.7,70.4,3.61,Wrought Iron,1.5,2.82
4.89,7.5,54.4,5.7,70.4,4.57,Wrought Iron,1.5,3.94
4.89,7.5,54.4,5.7,70.4,5.52,Wrought Iron,1.5,5.49
4.89,7.5,54.4,5.7,70.4,6.53,Wrought Iron,1.5,5.68
4.89,7.5,54.4,5.7,70.4,7.58,Wrought Iron,1.5,4.98
4.89,7.5,54.4,5.7,70.4,9.21,Wrought Iron,1.5,5.85
4.89,7.5,54.4,5.7,70.4,11.21,Wrought Iron,1.5,7.75
4.89,7.5,54.4,5.7,70.4,13.69,Wrought Iron,1.5,9.68
4.89,7.5,54.4,5.7,70.4,16.49,Wrought Iron,1.5,11.63
28.4,6.57,44.7,7.6,57.17,12.9,Wrought Iron,1.5,9.42
67.39,5.02,28.6,10.75,35.23,5.1,Wrought Iron,1.5,4.47
82.9,4.4,22.2,12,26.5,2.6,Wrought Iron,1.5,2.92
82.9,4.4,22.2,12,26.5,3.6,Wrought Iron,1.5,3.62
82.9,4.4,22.2,12,26.5,4.6,Wrought Iron,1.5,4.2
82.9,4.4,22.2,12,26.5,5.6,Wrought Iron,1.5,4.7
82.9,4.4,22.2,12,26.5,6.57,Wrought Iron,1.5,4.93
82.9,4.4,22.2,12,26.5,7.52,Wrought Iron,1.5,4.98
82.9,4.4,22.2,12,26.5,8.53,Wrought Iron,1.5,5.48
82.9,4.4,22.2,12,26.5,9.58,Wrought Iron,1.5,6.28
82.9,4.4,22.2,12,26.5,10.6,Wrought Iron,1.5,7.08
82.9,4.4,22.2,12,26.5,11.6,Wrought Iron,1.5,7.88
75.98,4.43,24.78,9.72,34.05,8.76,Wrought Iron,1.5,6.19
64.43,4.48,29.07,5.92,46.64,3.37,Wrought Iron,1.5,2.84
59.8,4.5,30.8,4.4,51.7,1.98,Wrought Iron,1.5,2.01
59.8,4.5,30.8,4.4,51.7,3.28,Wrought Iron,1.5,2.86
59.8,4.5,30.8,4.4,51.7,4.43,Wrought Iron,1.5,4.01
59.8,4.5,30.8,4.4,51.7,5.48,Wrought Iron,1.5,5.36
59.8,4.5,30.8,4.4,51.7,6.44,Wrought Iron,1.5,6.26
59.8,4.5,30.8,4.4,51.7,7.34,Wrought Iron,1.5,6.86
59.8,4.5,30.8,4.4,51.7,8.92,Wrought Iron,1.5,7.55
59.8,4.5,30.8,4.4,51.7,10.97,Wrought Iron,1.5,8.3
59.8,4.5,30.8,4.4,51.7,13.35,Wrought Iron,1.5,8.66
59.8,4.5,30.8,4.4,51.7,15.95,Wrought Iron,1.5,8.76
45.39,5.33,30.09,8.03,42.35,12.3,Wrought Iron,1.5,6.39
21.2,6.73,28.89,14.13,26.66,4.4,Wrought Iron,1.5,2.34
11.4,7.3,28.4,16.6,20.3,1.97,Wrought Iron,1.5,1.03
11.4,7.3,28.4,16.6,20.3,3.27,Wrought Iron,1.5,1.58
11.4,7.3,28.4,16.6,20.3,4.33,Wrought Iron,1.5,2.45
11.4,7.3,28.4,16.6,20.3,5.23,Wrought Iron,1.5,3.55
11.4,7.3,28.4,16.6,20.3,6.22,Wrought Iron,1.5,3.79
11.4,7.3,28.4,16.6,20.3,7.27,Wrought Iron,1.5,3.44
11.4,7.3,28.4,16.6,20.3,8.32,Wrought Iron,1.5,3.36
11.4,7.3,28.4,16.6,20.3,9.37,Wrought Iron,1.5,3.46
11.4,7.3,28.4,16.6,20.3,10.36,Wrought Iron,1.5,3.26
11.4,7.3,28.4,16.6,20.3,11.31,Wrought Iron,1.5,2.86
13.86,6.5,28.4,12.84,24.41,8.56,Wrought Iron,1.5,2.14
18,5.15,28.4,6.49,31.36,3.26,Wrought Iron,1.5,1.19
19.7,4.6,28.4,3.9,34.2,1.87,Wrought Iron,1.5,1.01
19.7,4.6,28.4,3.9,34.2,3.17,Wrought Iron,1.5,1.36
19.7,4.6,28.4,3.9,34.2,4.29,Wrought Iron,1.5,1.94
19.7,4.6,28.4,3.9,34.2,5.29,Wrought Iron,1.5,2.69
19.7,4.6,28.4,3.9,34.2,6.26,Wrought Iron,1.5,3
19.7,4.6,28.4,3.9,34.2,7.21,Wrought Iron,1.5,3
19.7,4.6,28.4,3.9,34.2,8.22,Wrought Iron,1.5,3.06
19.7,4.6,28.4,3.9,34.2,9.27,Wrought Iron,1.5,3.16
19.7,4.6,28.4,3.9,34.2,10.26,Wrought Iron,1.5,3.29
19.7,4.6,28.4,3.9,34.2,11.21,Wrought Iron,1.5,3.44
22.41,5.45,26.64,3.87,34.82,8.48,Wrought Iron,1.5,2.71
27,6.9,23.64,3.82,35.87,3.18,Wrought Iron,1.5,1.36
28.9,7.5,22.4,3.8,36.3,1.76,Wrought Iron,1.5,1.27
28.9,7.5,22.4,3.8,36.3,3.06,Wrought Iron,1.5,2.07
28.9,7.5,22.4,3.8,36.3,4.16,Wrought Iron,1.5,2.49
28.9,7.5,22.4,3.8,36.3,5.11,Wrought Iron,1.5,2.64
28.9,7.5,22.4,3.8,36.3,6.15,Wrought Iron,1.5,2.91
28.9,7.5,22.4,3.8,36.3,7.24,Wrought Iron,1.5,3.26
28.9,7.5,22.4,3.8,36.3,8.26,Wrought Iron,1.5,3.81
28.9,7.5,22.4,3.8,36.3,9.21,Wrought Iron,1.5,4.51
28.9,7.5,22.4,3.8,36.3,10.19,Wrought Iron,1.5,5.3
28.9,7.5,22.4,3.8,36.3,11.18,Wrought Iron,1.5,6.15
27.38,7.12,24.97,5.85,34.72,8.65,Wrought Iron,1.5,5.21
24.78,6.47,29.37,9.34,32.02,3.6,Wrought Iron,1.5,3.01
23.7,6.2,31.2,10.8,30.9,2.23,Wrought Iron,1.5,2.25
23.7,6.2,31.2,10.8,30.9,3.48,Wrought Iron,1.5,2.5
23.7,6.2,31.2,10.8,30.9,4.58,Wrought Iron,1.5,3.13
23.7,6.2,31.2,10.8,30.9,5.58,Wrought Iron,1.5,4.02
31.8,5.82,30.38,10.45,28.39,4.75,Wrought Iron,1.5,3.58
45.7,5.17,28.98,9.85,24.1,2.6,Wrought Iron,1.5,2.18
51.5,4.9,28.4,9.6,22.3,2.28,Wrought Iron,1.5,2.27
51.5,4.9,28.4,9.6,22.3,3.28,Wrought Iron,1.5,3.42
51.5,4.9,28.4,9.6,22.3,4.25,Wrought Iron,1.5,4.34
51.5,4.9,28.4,9.6,22.3,5.2,Wrought Iron,1.5,5.09
51.5,4.9,28.4,9.6,22.3,6.18,Wrought Iron,1.5,5.63
51.5,4.9,28.4,9.6,22.3,7.18,Wrought Iron,1.5,6.03
51.5,4.9,28.4,9.6,22.3,8.18,Wrought Iron,1.5,6.43
51.5,4.9,28.4,9.6,22.3,9.18,Wrought Iron,1.5,6.83
51.5,4.9,28.4,9.6,22.3,10.18,Wrought Iron,1.5,7
51.5,4.9,28.4,9.6,22.3,11.18,Wrought Iron,1.5,7
37.39,6.2,27.33,8.59,17.64,8.79,Wrought Iron,1.5,7.17
13.04,8.45,25.48,6.84,9.59,3.94,Wrought Iron,1.5,7.47
2.78,9.4,24.7,6.1,6.2,2.59,Wrought Iron,1.5,9.25
2.78,9.4,24.7,6.1,6.2,3.79,Wrought Iron,1.5,12.1
2.78,9.4,24.7,6.1,6.2,4.85,Wrought Iron,1.5,13.99
2.78,9.4,24.7,6.1,6.2,5.8,Wrought Iron,1.5,15.19
2.78,9.4,24.7,6.1,6.2,6.72,Wrought Iron,1.5,17.09
2.78,9.4,24.7,6.1,6.2,7.62,Wrought Iron,1.5,19.48
2.78,9.4,24.7,6.1,6.2,8.63,Wrought Iron,1.5,20.82
2.78,9.4,24.7,6.1,6.2,9.73,Wrought Iron,1.5,21.37
2.78,9.4,24.7,6.1,6.2,10.75,Wrought Iron,1.5,21.46
2.78,9.4,24.7,6.1,6.2,11.7,Wrought Iron,1.5,21.21
34.78,7.99,21.33,14.33,6.03,8.99,Wrought Iron,1.5,15.11
90.38,5.54,15.49,28.63,5.73,3.59,Wrought Iron,1.5,4.72
114,4.5,13,34.7,5.6,2.08,Wrought Iron,1.5,0.39
114,4.5,13,34.7,5.6,3.43,Wrought Iron,1.5,0.54
114,4.5,13,34.7,5.6,4.6,Wrought Iron,1.5,0.77
114,4.5,13,34.7,5.6,5.65,Wrought Iron,1.5,1.07
114,4.5,13,34.7,5.6,6.62,Wrought Iron,1.5,1.14
114,4.5,13,34.7,5.6,7.52,Wrought Iron,1.5,1.04
114,4.5,13,34.7,5.6,9.07,Wrought Iron,1.5,1.11
114,4.5,13,34.7,5.6,11.12,Wrought Iron,1.5,1.31
114,4.5,13,34.7,5.6,13.49,Wrought Iron,1.5,1.54
114,4.5,13,34.7,5.6,16.09,Wrought Iron,1.5,1.79
86.49,5.27,16.66,27.49,14.29,12.57,Wrought Iron,1.5,1.53
38.41,6.62,23.06,14.9,29.49,4.47,Wrought Iron,1.5,0.88
17.8,7.2,25.8,9.5,36,1.77,Wrought Iron,1.5,0.83
17.8,7.2,25.8,9.5,36,3.12,Wrought Iron,1.5,1.23
17.8,7.2,25.8,9.5,36,4.27,Wrought Iron,1.5,1.49
17.8,7.2,25.8,9.5,36,5.27,Wrought Iron,1.5,1.64
17.8,7.2,25.8,9.5,36,6.24,Wrought Iron,1.5,1.87
17.8,7.2,25.8,9.5,36,7.19,Wrought Iron,1.5,2.17
17.8,7.2,25.8,9.5,36,8.77,Wrought Iron,1.5,2.78
17.8,7.2,25.8,9.5,36,10.82,Wrought Iron,1.5,3.63
17.8,7.2,25.8,9.5,36,13.21,Wrought Iron,1.5,4.06
17.8,7.2,25.8,9.5,36,15.86,Wrought Iron,1.5,4.16
21.21,7.23,31.65,12.74,31.06,12.45,Wrought Iron,1.5,3.26
27.21,7.28,41.95,18.44,22.36,4.46,Wrought Iron,1.5,1.61
29.8,7.3,46.4,20.9,18.6,1.71,Wrought Iron,1.5,1.27
29.8,7.3,46.4,20.9,18.6,2.96,Wrought Iron,1.5,1.92
29.8,7.3,46.4,20.9,18.6,4.07,Wrought Iron,1.5,2.17
29.8,7.3,46.4,20.9,18.6,5.07,Wrought Iron,1.5,2.12
29.8,7.3,46.4,20.9,18.6,6.12,Wrought Iron,1.5,2.1
29.8,7.3,46.4,20.9,18.6,7.22,Wrought Iron,1.5,2.1
29.8,7.3,46.4,20.9,18.6,8.78,Wrought Iron,1.5,2.69
29.8,7.3,46.4,20.9,18.6,10.67,Wrought Iron,1.5,3.74
29.8,7.3,46.4,20.9,18.6,13.03,Wrought Iron,1.5,4.45
29.8,7.3,46.4,20.9,18.6,15.73,Wrought Iron,1.5,4.9
23,6.28,45.33,15.54,38.14,12.69,Wrought Iron,1.5,3.83
10.95,4.48,43.43,6.04,72.72,5.25,Wrought Iron,1.5,1.58
5.7,3.7,42.6,1.9,87.8,2.56,Wrought Iron,1.5,1.3
5.7,3.7,42.6,1.9,87.8,3.56,Wrought Iron,1.5,2.55
5.7,3.7,42.6,1.9,87.8,4.56,Wrought Iron,1.5,3.3
5.7,3.7,42.6,1.9,87.8,5.56,Wrought Iron,1.5,3.65
5.7,3.7,42.6,1.9,87.8,6.56,Wrought Iron,1.5,3.94
5.7,3.7,42.6,1.9,87.8,7.56,Wrought Iron,1.5,4.19
5.7,3.7,42.6,1.9,87.8,9.12,Wrought Iron,1.5,5.48
5.7,3.7,42.6,1.9,87.8,11.12,Wrought Iron,1.5,7.58
5.7,3.7,42.6,1.9,87.8,13.57,Wrought Iron,1.5,9.31
5.7,3.7,42.6,1.9,87.8,16.37,Wrought Iron,1.5,10.76
5.25,4.57,37.55,2.07,80.73,13.11,Wrought Iron,1.5,8.96
4.44,6.12,28.55,2.37,68.14,5.11,Wrought Iron,1.5,4.61
4.08,6.8,24.6,2.5,62.6,2.72,Wrought Iron,1.5,4.55
4.08,6.8,24.6,2.5,62.6,4.72,Wrought Iron,1.5,7.85
4.08,6.8,24.6,2.5,62.6,6.19,Wrought Iron,1.5,10.28
4.08,6.8,24.6,2.5,62.6,7.24,Wrought Iron,1.5,12.03
4.08,6.8,24.6,2.5,62.6,8.06,Wrought Iron,1.5,13.53
4.08,6.8,24.6,2.5,62.6,8.71,Wrought Iron,1.5,14.83
6.49,6.07,27.36,9.23,65,7.05,Wrought Iron,1.5,12.02
10.8,4.77,32.31,21.28,69.3,3.55,Wrought Iron,1.5,5.97
12.7,4.2,34.5,26.6,71.2,2.59,Wrought Iron,1.5,4.53
12.7,4.2,34.5,26.6,71.2,3.64,Wrought Iron,1.5,6.73
12.7,4.2,34.5,26.6,71.2,4.63,Wrought Iron,1.5,8.03
12.7,4.2,34.5,26.6,71.2,5.58,Wrought Iron,1.5,8.63
12.7,4.2,34.5,26.6,71.2,6.56,Wrought Iron,1.5,10.04
12.7,4.2,34.5,26.6,71.2,7.56,Wrought Iron,1.5,12.09
12.7,4.2,34.5,26.6,71.2,8.56,Wrought Iron,1.5,13.11
12.7,4.2,34.5,26.6,71.2,9.56,Wrought Iron,1.5,13.31
12.7,4.2,34.5,26.6,71.2,10.56,Wrought Iron,1.5,14.18
12.7,4.2,34.5,26.6,71.2,11.56,Wrought Iron,1.5,15.58
9.54,4.98,33.08,21.22,60.43,8.98,Wrought Iron,1.5,11.95
3.84,6.38,30.54,11.52,41.04,3.53,Wrought Iron,1.5,4.31
1.3,7,29.4,7.2,32.4,1.79,Wrought Iron,1.5,0.98
1.3,7,29.4,7.2,32.4,3.04,Wrought Iron,1.5,1.13
1.3,7,29.4,7.2,32.4,4.18,Wrought Iron,1.5,1.5
1.3,7,29.4,7.2,32.4,5.23,Wrought Iron,1.5,2.05
1.3,7,29.4,7.2,32.4,6.39,Wrought Iron,1.5,2.96
1.3,7,29.4,7.2,32.4,7.64,Wrought Iron,1.5,4.16
1.3,7,29.4,7.2,32.4,9.14,Wrought Iron,1.5,4.95
1.3,7,29.4,7.2,32.4,10.84,Wrought Iron,1.5,5.4
1.3,7,29.4,7.2,32.4,13.09,Wrought Iron,1.5,5.68
1.3,7,29.4,7.2,32.4,15.79,Wrought Iron,1.5,5.83
57.45,6.37,22.07,15.72,23.63,12.87,Wrought Iron,1.5,4.63
159.27,5.22,8.77,31.16,7.74,5.37,Wrought Iron,1.5,2.33
205,4.7,2.8,38.1,0.6,2.58,Wrought Iron,1.5,1.41
205,4.7,2.8,38.1,0.6,3.63,Wrought Iron,1.5,1.61
205,4.7,2.8,38.1,0.6,4.62,Wrought Iron,1.5,1.73
205,4.7,2.8,38.1,0.6,5.57,Wrought Iron,1.5,1.78
205,4.7,2.8,38.1,0.6,6.55,Wrought Iron,1.5,1.91
205,4.7,2.8,38.1,0.6,7.55,Wrought Iron,1.5,2.11
205,4.7,2.8,38.1,0.6,9.1,Wrought Iron,1.5,2.42
205,4.7,2.8,38.1,0.6,11.1,Wrought Iron,1.5,2.82
205,4.7,2.8,38.1,0.6,13.56,Wrought Iron,1.5,3.33
205,4.7,2.8,38.1,0.6,16.41,Wrought Iron,1.5,3.93
164.47,5.41,6.91,30.87,4.76,13.13,Wrought Iron,1.5,3.19
90.5,6.71,14.41,17.67,12.36,4.78,Wrought Iron,1.5,1.34
57,7.3,17.8,11.7,15.8,1.74,Wrought Iron,1.5,0.86
57,7.3,17.8,11.7,15.8,3.09,Wrought Iron,1.5,1.51
57,7.3,17.8,11.7,15.8,4.27,Wrought Iron,1.5,1.88
57,7.3,17.8,11.7,15.8,5.32,Wrought Iron,1.5,2.03
57,7.3,17.8,11.7,15.8,6.29,Wrought Iron,1.5,2.29
57,7.3,17.8,11.7,15.8,7.19,Wrought Iron,1.5,2.64
57,7.3,17.8,11.7,15.8,8.15,Wrought Iron,1.5,2.91
57,7.3,17.8,11.7,15.8,9.14,Wrought Iron,1.5,3.11
57,7.3,17.8,11.7,15.8,10.17,Wrought Iron,1.5,3.28
57,7.3,17.8,11.7,15.8,11.22,Wrought Iron,1.5,3.43
43.67,7.16,32.76,17.77,24.07,8.79,Wrought Iron,1.5,2.66
19.18,6.91,60.25,28.91,39.26,3.44,Wrought Iron,1.5,1.11
8,6.8,72.8,34,46.2,1.73,Wrought Iron,1.5,1.19
8,6.8,72.8,34,46.2,3.08,Wrought Iron,1.5,2.64
8,6.8,72.8,34,46.2,4.27,Wrought Iron,1.5,3.65
8,6.8,72.8,34,46.2,5.32,Wrought Iron,1.5,4.3
8,6.8,72.8,34,46.2,6.29,Wrought Iron,1.5,5.85
8,6.8,72.8,34,46.2,7.19,Wrought Iron,1.5,8.15
8,6.8,72.8,34,46.2,8.17,Wrought Iron,1.5,10.07
8,6.8,72.8,34,46.2,9.22,Wrought Iron,1.5,11.67
8,6.8,72.8,34,46.2,10.24,Wrought Iron,1.5,12.83
8,6.8,72.8,34,46.2,11.24,Wrought Iron,1.5,13.63
19.08,6.77,59.45,28.79,43.2,8.92,Wrought Iron,1.5,10.57
39.57,6.72,34.76,19.14,37.65,3.77,Wrought Iron,1.5,4.22
49,6.7,23.4,14.7,35.1,2.1,Wrought Iron,1.5,1.43
49,6.7,23.4,14.7,35.1,3.4,Wrought Iron,1.5,1.68
49,6.7,23.4,14.7,35.1,4.57,Wrought Iron,1.5,2.07
49,6.7,23.4,14.7,35.1,5.62,Wrought Iron,1.5,2.57
49,6.7,23.4,14.7,35.1,6.61,Wrought Iron,1.5,2.93
49,6.7,23.4,14.7,35.1,7.56,Wrought Iron,1.5,3.18
49,6.7,23.4,14.7,35.1,8.51,Wrought Iron,1.5,3.7
49,6.7,23.4,14.7,35.1,9.46,Wrought Iron,1.5,4.45
49,6.7,23.4,14.7,35.1,10.46,Wrought Iron,1.5,4.8
49,6.7,23.4,14.7,35.1,11.51,Wrought Iron,1.5,4.8
41.38,6.86,21.95,13.68,32.66,9.29,Wrought Iron,1.5,3.75
27.18,7.16,19.25,11.78,28.11,4.24,Wrought Iron,1.5,1.8
20.6,7.3,18,10.9,26,2.49,Wrought Iron,1.5,1.19
20.6,7.3,18,10.9,26,3.59,Wrought Iron,1.5,1.74
20.6,7.3,18,10.9,26,4.66,Wrought Iron,1.5,1.79
20.6,7.3,18,10.9,26,5.71,Wrought Iron,1.5,1.39
20.6,7.3,18,10.9,26,6.68,Wrought Iron,1.5,1.44
20.6,7.3,18,10.9,26,7.58,Wrought Iron,1.5,1.89
20.6,7.3,18,10.9,26,9.1,Wrought Iron,1.5,2.26
20.6,7.3,18,10.9,26,11.14,Wrought Iron,1.5,2.56
20.6,7.3,18,10.9,26,13.54,Wrought Iron,1.5,3.07
20.6,7.3,18,10.9,26,16.24,Wrought Iron,1.5,3.77
44.96,6.55,16.88,12.26,23.76,13.37,Wrought Iron,1.5,3.33
90.65,5.15,14.78,14.81,19.56,5.62,Wrought Iron,1.5,1.88
112,4.5,13.8,16,17.6,2.56,Wrought Iron,1.5,1.41
112,4.5,13.8,16,17.6,3.61,Wrought Iron,1.5,1.81
112,4.5,13.8,16,17.6,4.61,Wrought Iron,1.5,1.92
112,4.5,13.8,16,17.6,5.56,Wrought Iron,1.5,1.77
112,4.5,13.8,16,17.6,6.53,Wrought Iron,1.5,2.05
112,4.5,13.8,16,17.6,7.53,Wrought Iron,1.5,2.7
112,4.5,13.8,16,17.6,9.06,Wrought Iron,1.5,3.08
112,4.5,13.8,16,17.6,11.06,Wrought Iron,1.5,3.23
112,4.5,13.8,16,17.6,13.51,Wrought Iron,1.5,3.51
112,4.5,13.8,16,17.6,16.36,Wrought Iron,1.5,3.91
112,4.31,12,12.69,14.13,13.54,Wrought Iron,1.5,3.62
112,3.96,8.6,6.44,7.58,5.7,Wrought Iron,1.5,2.72
112,3.8,7,3.5,4.5,2.56,Wrought Iron,1.5,2.86
112,3.8,7,3.5,4.5,3.61,Wrought Iron,1.5,3.91
112,3.8,7,3.5,4.5,4.6,Wrought Iron,1.5,4.45
112,3.8,7,3.5,4.5,5.55,Wrought Iron,1.5,4.55
