Repository: ashutosh29599/Corrosion-Rate-Prediction

File: corrosion data combined.csv (part 5 of 9)
Soil Resistivity (Ohm-m),pH,Moisture Equivalent(%),Air pore space (%),Clay %,exposure time,Iron and Steel Type,Pipe Diameter (inches),Loss Oz/ft2
112,3.8,7,3.5,4.5,6.53,Wrought Iron,1.5,5
112,3.8,7,3.5,4.5,7.53,Wrought Iron,1.5,5.75
112,3.8,7,3.5,4.5,8.55,Wrought Iron,1.5,6.76
112,3.8,7,3.5,4.5,9.6,Wrought Iron,1.5,8.01
112,3.8,7,3.5,4.5,10.6,Wrought Iron,1.5,8.71
112,3.8,7,3.5,4.5,11.55,Wrought Iron,1.5,8.91
184.04,3.98,5.95,11.02,4,9.21,Wrought Iron,1.5,6.69
321,4.33,3.95,25.32,3.05,3.91,Wrought Iron,1.5,2.29
386,4.5,3,32.1,2.6,2.08,Wrought Iron,1.5,0.33
386,4.5,3,32.1,2.6,3.38,Wrought Iron,1.5,0.58
386,4.5,3,32.1,2.6,4.55,Wrought Iron,1.5,0.73
386,4.5,3,32.1,2.6,5.6,Wrought Iron,1.5,0.78
386,4.5,3,32.1,2.6,6.6,Wrought Iron,1.5,1.11
386,4.5,3,32.1,2.6,7.55,Wrought Iron,1.5,1.71
386,4.5,3,32.1,2.6,9.05,Wrought Iron,1.5,2.1
386,4.5,3,32.1,2.6,11.05,Wrought Iron,1.5,2.3
386,4.5,3,32.1,2.6,13.36,Wrought Iron,1.5,2.66
386,4.5,3,32.1,2.6,15.96,Wrought Iron,1.5,3.16
304.64,4.79,8.54,25.68,5.92,13.07,Wrought Iron,1.5,2.83
148.88,5.34,19.13,13.38,12.26,5.18,Wrought Iron,1.5,1.73
74.4,5.6,24.2,7.5,15.3,2.08,Wrought Iron,1.5,1.62
74.4,5.6,24.2,7.5,15.3,3.38,Wrought Iron,1.5,2.42
74.4,5.6,24.2,7.5,15.3,4.55,Wrought Iron,1.5,2.9
74.4,5.6,24.2,7.5,15.3,5.6,Wrought Iron,1.5,3.1
74.4,5.6,24.2,7.5,15.3,6.59,Wrought Iron,1.5,3.54
74.4,5.6,24.2,7.5,15.3,7.54,Wrought Iron,1.5,4.19
74.4,5.6,24.2,7.5,15.3,8.49,Wrought Iron,1.5,4.68
74.4,5.6,24.2,7.5,15.3,9.44,Wrought Iron,1.5,5.03
74.4,5.6,24.2,7.5,15.3,10.45,Wrought Iron,1.5,5.28
74.4,5.6,24.2,7.5,15.3,11.49,Wrought Iron,1.5,5.43
57.62,5.7,26.48,6.15,23.55,9.41,Wrought Iron,1.5,4.62
25.28,5.9,30.88,3.55,39.44,4.41,Wrought Iron,1.5,2.92
9.7,6,33,2.3,47.1,2.54,Wrought Iron,1.5,2.67
9.7,6,33,2.3,47.1,3.59,Wrought Iron,1.5,3.77
9.7,6,33,2.3,47.1,4.59,Wrought Iron,1.5,4.61
9.7,6,33,2.3,47.1,5.54,Wrought Iron,1.5,5.21
9.7,6,33,2.3,47.1,6.52,Wrought Iron,1.5,5.76
9.7,6,33,2.3,47.1,7.52,Wrought Iron,1.5,6.26
9.7,6,33,2.3,47.1,8.52,Wrought Iron,1.5,6.68
9.7,6,33,2.3,47.1,9.52,Wrought Iron,1.5,7.03
9.7,6,33,2.3,47.1,10.52,Wrought Iron,1.5,7.38
9.7,6,33,2.3,47.1,11.52,Wrought Iron,1.5,7.73
10.6,5.82,33.03,3.48,45.35,9.3,Wrought Iron,1.5,5.99
12.35,5.47,33.08,5.78,41.95,4.05,Wrought Iron,1.5,2.3
13.2,5.3,33.1,6.9,40.3,2.14,Wrought Iron,1.5,1.3
13.2,5.3,33.1,6.9,40.3,3.39,Wrought Iron,1.5,2.85
13.2,5.3,33.1,6.9,40.3,4.51,Wrought Iron,1.5,3.88
13.2,5.3,33.1,6.9,40.3,5.51,Wrought Iron,1.5,4.43
13.2,5.3,33.1,6.9,40.3,6.49,Wrought Iron,1.5,4.88
13.2,5.3,33.1,6.9,40.3,7.44,Wrought Iron,1.5,5.23
13.2,5.3,33.1,6.9,40.3,8.95,Wrought Iron,1.5,5.61
13.2,5.3,33.1,6.9,40.3,11,Wrought Iron,1.5,6
13.2,5.3,33.1,6.9,40.3,13.38,Wrought Iron,1.5,6.51
13.2,5.3,33.1,6.9,40.3,16.08,Wrought Iron,1.5,7.11
44.85,5.15,33.53,8.95,41.71,13.46,Wrought Iron,1.5,6.43
106.73,4.85,34.38,12.94,44.46,5.76,Wrought Iron,1.5,4.53
137,4.7,34.8,14.9,45.8,2.54,Wrought Iron,1.5,4.54
137,4.7,34.8,14.9,45.8,3.59,Wrought Iron,1.5,6.39
137,4.7,34.8,14.9,45.8,4.58,Wrought Iron,1.5,7.48
137,4.7,34.8,14.9,45.8,5.53,Wrought Iron,1.5,7.83
137,4.7,34.8,14.9,45.8,6.51,Wrought Iron,1.5,7.92
137,4.7,34.8,14.9,45.8,7.51,Wrought Iron,1.5,7.77
137,4.7,34.8,14.9,45.8,8.53,Wrought Iron,1.5,8.44
137,4.7,34.8,14.9,45.8,9.58,Wrought Iron,1.5,9.89
137,4.7,34.8,14.9,45.8,10.58,Wrought Iron,1.5,12.25
137,4.7,34.8,14.9,45.8,11.53,Wrought Iron,1.5,15.5
102.37,4.29,40.03,28.61,50.67,9.28,Wrought Iron,1.5,13.19
34.19,3.49,50.33,55.6,60.27,3.94,Wrought Iron,1.5,5.49
0.6,3.1,55.4,68.9,65,2.01,Wrought Iron,1.5,3.09
0.6,3.1,55.4,68.9,65,3.41,Wrought Iron,1.5,5.84
0.6,3.1,55.4,68.9,65,4.63,Wrought Iron,1.5,7.4
0.6,3.1,55.4,68.9,65,5.68,Wrought Iron,1.5,7.8
0.6,3.1,55.4,68.9,65,6.66,Wrought Iron,1.5,9.85
0.6,3.1,55.4,68.9,65,7.56,Wrought Iron,1.5,13.5
0.6,3.1,55.4,68.9,65,8.48,Wrought Iron,1.5,14.31
0.6,3.1,55.4,68.9,65,9.43,Wrought Iron,1.5,12.37
0.6,3.1,55.4,68.9,65,10.43,Wrought Iron,1.5,12.71
0.6,3.1,55.4,68.9,65,11.48,Wrought Iron,1.5,15.31
2.97,4.54,49.3,53.35,56.48,9.25,Wrought Iron,1.5,12.57
7.67,7.39,37.2,22.51,39.59,3.8,Wrought Iron,1.5,4.57
10,8.8,31.2,7.2,31.2,1.73,Wrought Iron,1.5,0.9
10,8.8,31.2,7.2,31.2,2.98,Wrought Iron,1.5,1.5
10,8.8,31.2,7.2,31.2,4.13,Wrought Iron,1.5,1.9
10,8.8,31.2,7.2,31.2,5.18,Wrought Iron,1.5,2.1
10,8.8,31.2,7.2,31.2,6.18,Wrought Iron,1.5,2.23
10,8.8,31.2,7.2,31.2,7.13,Wrought Iron,1.5,2.28
10,8.8,31.2,7.2,31.2,8.6,Wrought Iron,1.5,2.75
10,8.8,31.2,7.2,31.2,10.6,Wrought Iron,1.5,3.65
8.15,8.45,27.09,10.08,30.07,8.99,Wrought Iron,1.5,3.42
4.47,7.75,18.89,15.83,27.82,3.8,Wrought Iron,1.5,2.07
2.63,7.4,14.8,18.7,26.7,1.85,Wrought Iron,1.5,1.8
2.63,7.4,14.8,18.7,26.7,3.15,Wrought Iron,1.5,2.6
2.63,7.4,14.8,18.7,26.7,4.3,Wrought Iron,1.5,3.05
2.63,7.4,14.8,18.7,26.7,5.3,Wrought Iron,1.5,3.15
2.63,7.4,14.8,18.7,26.7,6.27,Wrought Iron,1.5,3.8
2.63,7.4,14.8,18.7,26.7,7.22,Wrought Iron,1.5,5
2.63,7.4,14.8,18.7,26.7,8.22,Wrought Iron,1.5,7.17
2.63,7.4,14.8,18.7,26.7,9.27,Wrought Iron,1.5,10.32
2.63,7.4,14.8,18.7,26.7,10.27,Wrought Iron,1.5,11.18
2.63,7.4,14.8,18.7,26.7,11.22,Wrought Iron,1.5,9.73
5.71,7.3,13.01,19.82,27.74,9.16,Wrought Iron,1.5,7.08
11.89,7.1,9.41,22.07,29.84,4.06,Wrought Iron,1.5,3.24
15,7,7.6,23.2,30.9,2.12,Wrought Iron,1.5,1.77
15,7,7.6,23.2,30.9,3.37,Wrought Iron,1.5,2.72
15,7,7.6,23.2,30.9,4.27,Wrought Iron,1.5,3.1
15,7,7.6,23.2,30.9,4.82,Wrought Iron,1.5,2.9
15,7,7.6,23.2,30.9,5.82,Wrought Iron,1.5,3.64
15,7,7.6,23.2,30.9,7.27,Wrought Iron,1.5,5.34
15,7,7.6,23.2,30.9,8.54,Wrought Iron,1.5,5.83
15,7,7.6,23.2,30.9,9.64,Wrought Iron,1.5,5.08
15,7,7.6,23.2,30.9,10.64,Wrought Iron,1.5,4.8
15,7,7.6,23.2,30.9,11.54,Wrought Iron,1.5,5
15.67,7.15,12.07,18.11,34.65,9.41,Wrought Iron,1.5,3.96
17.02,7.45,21.12,7.82,42.25,4.16,Wrought Iron,1.5,1.66
17.7,7.6,25.7,2.6,46.1,2.14,Wrought Iron,1.5,0.85
17.7,7.6,25.7,2.6,46.1,3.44,Wrought Iron,1.5,1.55
17.7,7.6,25.7,2.6,46.1,4.59,Wrought Iron,1.5,1.8
17.7,7.6,25.7,2.6,46.1,5.59,Wrought Iron,1.5,1.6
17.7,7.6,25.7,2.6,46.1,6.57,Wrought Iron,1.5,1.65
17.7,7.6,25.7,2.6,46.1,7.52,Wrought Iron,1.5,1.95
17.7,7.6,25.7,2.6,46.1,9.01,Wrought Iron,1.5,2.54
17.7,7.6,25.7,2.6,46.1,11.06,Wrought Iron,1.5,3.44
17.7,7.6,25.7,2.6,46.1,13.33,Wrought Iron,1.5,4.88
17.7,7.6,25.7,2.6,46.1,15.83,Wrought Iron,1.5,6.88
16.34,7.45,26.41,2.23,47.67,13.15,Wrought Iron,1.87,6.26
13.57,7.15,27.86,1.48,50.87,5.11,Wrought Iron,2.62,2.91
12.15,7,28.6,1.1,52.5,1.64,Wrought Iron,3,1.93
12.15,7,28.6,1.1,52.5,2.94,Wrought Iron,3,3.43
12.15,7,28.6,1.1,52.5,4.06,Wrought Iron,3,4.49
12.15,7,28.6,1.1,52.5,5.01,Wrought Iron,3,5.09
12.15,7,28.6,1.1,52.5,6.04,Wrought Iron,3,5.69
12.15,7,28.6,1.1,52.5,7.14,Wrought Iron,3,6.29
12.15,7,28.6,1.1,52.5,8.16,Wrought Iron,3,7.28
12.15,7,28.6,1.1,52.5,9.11,Wrought Iron,3,8.68
12.15,7,28.6,1.1,52.5,10.09,Wrought Iron,3,9.42
12.15,7,28.6,1.1,52.5,11.09,Wrought Iron,3,9.47
10.86,7.07,30.79,1.32,50.65,9.29,Wrought Iron,3,7.65
8.2,7.22,35.29,1.77,46.85,4.54,Wrought Iron,3,3.85
6.84,7.3,37.6,2,44.9,2.56,Wrought Iron,3,2.29
6.84,7.3,37.6,2,44.9,3.51,Wrought Iron,3,3.09
6.84,7.3,37.6,2,44.9,4.46,Wrought Iron,3,3.52
6.84,7.3,37.6,2,44.9,5.41,Wrought Iron,3,3.57
6.84,7.3,37.6,2,44.9,6.38,Wrought Iron,3,3.62
6.84,7.3,37.6,2,44.9,7.38,Wrought Iron,3,3.67
6.84,7.3,37.6,2,44.9,8.89,Wrought Iron,3,4.33
6.84,7.3,37.6,2,44.9,10.94,Wrought Iron,3,5.63
6.84,7.3,37.6,2,44.9,13.35,Wrought Iron,3,6.74
6.84,7.3,37.6,2,44.9,16.15,Wrought Iron,3,7.63
48.14,6.7,35.55,5.91,45.19,13.83,Wrought Iron,3,6.53
133.65,5.45,31.3,14.01,45.79,6.04,Wrought Iron,3,3.28
177.9,4.8,29.1,18.2,46.1,2.48,Wrought Iron,3,2.08
177.9,4.8,29.1,18.2,46.1,3.48,Wrought Iron,3,3.08
177.9,4.8,29.1,18.2,46.1,4.46,Wrought Iron,3,3.65
177.9,4.8,29.1,18.2,46.1,5.41,Wrought Iron,3,3.75
177.9,4.8,29.1,18.2,46.1,6.38,Wrought Iron,3,3.78
177.9,4.8,29.1,18.2,46.1,7.38,Wrought Iron,3,3.73
177.9,4.8,29.1,18.2,46.1,8.88,Wrought Iron,3,3.58
177.9,4.8,29.1,18.2,46.1,10.93,Wrought Iron,3,3.33
177.9,4.8,29.1,18.2,46.1,13.34,Wrought Iron,3,3.54
177.9,4.8,29.1,18.2,46.1,16.14,Wrought Iron,3,4.24
151.25,4.99,27.45,15.52,39.29,13.65,Wrought Iron,3,3.83
95.67,5.39,24,9.92,25.1,5.4,Wrought Iron,3,2.23
66.7,5.6,22.2,7,17.7,1.79,Wrought Iron,3,1.95
66.7,5.6,22.2,7,17.7,3.24,Wrought Iron,3,3.1
66.7,5.6,22.2,7,17.7,4.5,Wrought Iron,3,3.94
66.7,5.6,22.2,7,17.7,5.55,Wrought Iron,3,4.44
66.7,5.6,22.2,7,17.7,6.55,Wrought Iron,3,4.89
66.7,5.6,22.2,7,17.7,7.5,Wrought Iron,3,5.29
66.7,5.6,22.2,7,17.7,8.95,Wrought Iron,3,5.88
66.7,5.6,22.2,7,17.7,10.95,Wrought Iron,3,6.68
53.95,5.93,23.77,6.5,22.01,9.59,Wrought Iron,3,5.65
27.18,6.63,27.07,5.45,31.06,4.55,Wrought Iron,3,2.6
13.15,7,28.8,4.9,35.8,2.42,Wrought Iron,3,1.29
13.15,7,28.8,4.9,35.8,3.52,Wrought Iron,3,1.89
13.15,7,28.8,4.9,35.8,4.6,Wrought Iron,3,2.84
13.15,7,28.8,4.9,35.8,5.65,Wrought Iron,3,4.19
13.15,7,28.8,4.9,35.8,6.65,Wrought Iron,3,4.97
13.15,7,28.8,4.9,35.8,7.6,Wrought Iron,3,5.12
13.15,7,28.8,4.9,35.8,9.05,Wrought Iron,3,5.48
13.15,7,28.8,4.9,35.8,11.05,Wrought Iron,3,6.08
13.15,7,28.8,4.9,35.8,13.38,Wrought Iron,3,7.11
13.15,7,28.8,4.9,35.8,16.08,Wrought Iron,3,8.61
111.89,6.74,24.88,13.34,29.04,13.81,Wrought Iron,3,7.2
320.75,6.19,16.58,31.18,14.75,6.02,Wrought Iron,3,2.55
431,5.9,12.2,40.6,7.2,2.42,Wrought Iron,3,0.19
431,5.9,12.2,40.6,7.2,3.52,Wrought Iron,3,0.39
431,5.9,12.2,40.6,7.2,4.59,Wrought Iron,3,0.52
431,5.9,12.2,40.6,7.2,5.64,Wrought Iron,3,0.57
431,5.9,12.2,40.6,7.2,6.65,Wrought Iron,3,0.67
431,5.9,12.2,40.6,7.2,7.6,Wrought Iron,3,0.82
431,5.9,12.2,40.6,7.2,9.04,Wrought Iron,3,0.95
431,5.9,12.2,40.6,7.2,11.04,Wrought Iron,3,1.05
431,5.9,12.2,40.6,7.2,13.37,Wrought Iron,3,1.29
431,5.9,12.2,40.6,7.2,16.07,Wrought Iron,3,1.69
334.9,5.55,17.38,31.95,20.43,13.63,Wrought Iron,3,1.6
130.07,4.8,28.43,13.5,48.62,5.38,Wrought Iron,3,0.95
21.2,4.4,34.3,3.7,63.6,1.59,Wrought Iron,3,1.09
21.2,4.4,34.3,3.7,63.6,2.84,Wrought Iron,3,2.14
21.2,4.4,34.3,3.7,63.6,4.48,Wrought Iron,3,3.05
21.2,4.4,34.3,3.7,63.6,6.58,Wrought Iron,3,3.8
21.2,4.4,34.3,3.7,63.6,8.59,Wrought Iron,3,4.34
21.2,4.4,34.3,3.7,63.6,10.49,Wrought Iron,3,4.64
21.2,4.4,34.3,3.7,63.6,12.76,Wrought Iron,3,4.99
21.2,4.4,34.3,3.7,63.6,15.46,Wrought Iron,3,5.39
17.03,5.15,34.93,4.86,65.11,13.22,Wrought Iron,3,4.46
8.08,6.75,36.28,7.36,68.36,5.32,Wrought Iron,3,2.01
3.3,7.6,37,8.7,70.1,1.73,Wrought Iron,3,0.93
3.3,7.6,37,8.7,70.1,3.08,Wrought Iron,3,1.43
3.3,7.6,37,8.7,70.1,4.26,Wrought Iron,3,1.98
3.3,7.6,37,8.7,70.1,5.26,Wrought Iron,3,2.58
3.3,7.6,37,8.7,70.1,6.24,Wrought Iron,3,3.18
3.3,7.6,37,8.7,70.1,7.19,Wrought Iron,3,3.78
3.3,7.6,37,8.7,70.1,8.21,Wrought Iron,3,4.35
3.3,7.6,37,8.7,70.1,9.31,Wrought Iron,3,4.9
3.3,7.6,37,8.7,70.1,10.34,Wrought Iron,3,6.01
3.3,7.6,37,8.7,70.1,11.29,Wrought Iron,3,7.76
9.06,7.42,34.18,10.34,65.94,9.3,Wrought Iron,3,6.83
21.5,7.02,28.08,13.89,56.94,3.91,Wrought Iron,3,2.78
28.2,6.8,24.8,15.8,52.1,1.58,Wrought Iron,3,0.9
28.2,6.8,24.8,15.8,52.1,2.83,Wrought Iron,3,1.55
28.2,6.8,24.8,15.8,52.1,3.96,Wrought Iron,3,2.06
28.2,6.8,24.8,15.8,52.1,4.96,Wrought Iron,3,2.41
28.2,6.8,24.8,15.8,52.1,6.01,Wrought Iron,3,2.81
28.2,6.8,24.8,15.8,52.1,7.11,Wrought Iron,3,3.26
28.2,6.8,24.8,15.8,52.1,8.57,Wrought Iron,3,3.82
28.2,6.8,24.8,15.8,52.1,10.47,Wrought Iron,3,4.52
28.2,6.8,24.8,15.8,52.1,12.74,Wrought Iron,3,5.04
28.2,6.8,24.8,15.8,52.1,15.44,Wrought Iron,3,5.34
38.84,6.75,22.09,18.55,41.66,13.32,Wrought Iron,3,4.49
62.03,6.65,16.2,24.55,18.92,5.52,Wrought Iron,3,2.29
74.6,6.6,13,27.8,6.6,1.92,Wrought Iron,3,1.24
74.6,6.6,13,27.8,6.6,3.27,Wrought Iron,3,1.54
74.6,6.6,13,27.8,6.6,4.48,Wrought Iron,3,2.09
74.6,6.6,13,27.8,6.6,5.53,Wrought Iron,3,2.94
74.6,6.6,13,27.8,6.6,6.51,Wrought Iron,3,3.7
74.6,6.6,13,27.8,6.6,7.41,Wrought Iron,3,4.35
74.6,6.6,13,27.8,6.6,8.84,Wrought Iron,3,4.72
74.6,6.6,13,27.8,6.6,10.88,Wrought Iron,3,4.77
82.67,6.3,17.33,25,17.19,9.58,Wrought Iron,3,3.8
100.36,5.65,26.83,18.85,40.44,4.29,Wrought Iron,3,1.6
110,5.3,32,15.5,53.1,1.99,Wrought Iron,3,0.54
110,5.3,32,15.5,53.1,3.29,Wrought Iron,3,0.84
110,5.3,32,15.5,53.1,4.45,Wrought Iron,3,1.07
110,5.3,32,15.5,53.1,5.45,Wrought Iron,3,1.22
110,5.3,32,15.5,53.1,6.41,Wrought Iron,3,1.35
110,5.3,32,15.5,53.1,7.31,Wrought Iron,3,1.45
110,5.3,32,15.5,53.1,8.3,Wrought Iron,3,1.55
110,5.3,32,15.5,53.1,9.4,Wrought Iron,3,1.65
110,5.3,32,15.5,53.1,10.43,Wrought Iron,3,1.77
110,5.3,32,15.5,53.1,11.38,Wrought Iron,3,1.92
92.35,5.71,27.57,19.57,43.99,9.64,Wrought Iron,3,1.59
53.31,6.61,17.77,28.57,23.85,4.64,Wrought Iron,3,0.69
31.9,7.1,12.4,33.5,12.8,2.4,Wrought Iron,3,0.49
31.9,7.1,12.4,33.5,12.8,3.5,Wrought Iron,3,1.14
31.9,7.1,12.4,33.5,12.8,4.57,Wrought Iron,3,1.91
31.9,7.1,12.4,33.5,12.8,5.62,Wrought Iron,3,2.81
31.9,7.1,12.4,33.5,12.8,6.61,Wrought Iron,3,2.76
31.9,7.1,12.4,33.5,12.8,7.5,Wrought Iron,3,1.56
31.9,7.1,12.4,33.5,12.8,8.92,Wrought Iron,3,1.6
31.9,7.1,12.4,33.5,12.8,10.97,Wrought Iron,3,3.15
31.9,7.1,12.4,33.5,12.8,13.31,Wrought Iron,3,4.31
31.9,7.1,12.4,33.5,12.8,16.01,Wrought Iron,3,5.01
25.4,7.64,14.49,33.72,12.04,14,Wrought Iron,3,5.06
10.9,8.84,19.13,34.22,10.34,6.2,Wrought Iron,3,4.31
2.9,9.5,21.7,34.5,9.4,2.41,Wrought Iron,3,3.7
2.9,9.5,21.7,34.5,9.4,3.56,Wrought Iron,3,3.25
2.9,9.5,21.7,34.5,9.4,4.58,Wrought Iron,3,3.56
2.9,9.5,21.7,34.5,9.4,5.43,Wrought Iron,3,4.81
10.11,8.76,20.7,30.01,10.4,4.83,Wrought Iron,3,4.36
26.26,7.11,18.45,19.96,12.65,2.43,Wrought Iron,3,1.81
35.2,6.2,17.2,14.4,13.9,1.7,Wrought Iron,3,0.82
35.2,6.2,17.2,14.4,13.9,3.05,Wrought Iron,3,1.77
35.2,6.2,17.2,14.4,13.9,4.25,Wrought Iron,3,2.54
35.2,6.2,17.2,14.4,13.9,5.25,Wrought Iron,3,3.09
35.2,6.2,17.2,14.4,13.9,6.22,Wrought Iron,3,3.07
35.2,6.2,17.2,14.4,13.9,7.17,Wrought Iron,3,2.32
35.2,6.2,17.2,14.4,13.9,8.19,Wrought Iron,3,2.59
35.2,6.2,17.2,14.4,13.9,9.29,Wrought Iron,3,4.14
35.2,6.2,17.2,14.4,13.9,10.32,Wrought Iron,3,4.96
35.2,6.2,17.2,14.4,13.9,11.27,Wrought Iron,3,4.86
28.49,6.49,25.44,12.47,26.41,9.63,Wrought Iron,3,4.22
13.34,7.14,44.03,8.12,54.66,4.73,Wrought Iron,3,2.92
4.89,7.5,54.4,5.7,70.4,2.44,Wrought Iron,3,2.4
4.89,7.5,54.4,5.7,70.4,3.44,Wrought Iron,3,2.85
4.89,7.5,54.4,5.7,70.4,4.42,Wrought Iron,3,3.78
4.89,7.5,54.4,5.7,70.4,5.37,Wrought Iron,3,5.33
4.89,7.5,54.4,5.7,70.4,6.36,Wrought Iron,3,6.11
4.89,7.5,54.4,5.7,70.4,7.41,Wrought Iron,3,5.91
4.89,7.5,54.4,5.7,70.4,8.88,Wrought Iron,3,6.35
4.89,7.5,54.4,5.7,70.4,10.88,Wrought Iron,3,7.6
4.89,7.5,54.4,5.7,70.4,13.23,Wrought Iron,3,9.22
4.89,7.5,54.4,5.7,70.4,16.03,Wrought Iron,3,11.32
22.03,6.82,47.33,7.08,60.76,14.17,Wrought Iron,3,10.24
61.02,5.27,31.23,10.23,38.81,6.38,Wrought Iron,3,5.09
82.9,4.4,22.2,12,26.5,2.44,Wrought Iron,3,2.35
82.9,4.4,22.2,12,26.5,3.44,Wrought Iron,3,2.7
82.9,4.4,22.2,12,26.5,4.44,Wrought Iron,3,3.49
82.9,4.4,22.2,12,26.5,5.44,Wrought Iron,3,4.84
82.9,4.4,22.2,12,26.5,6.42,Wrought Iron,3,5.38
82.9,4.4,22.2,12,26.5,7.37,Wrought Iron,3,4.88
82.9,4.4,22.2,12,26.5,8.36,Wrought Iron,3,4.86
82.9,4.4,22.2,12,26.5,9.41,Wrought Iron,3,5.46
82.9,4.4,22.2,12,26.5,10.44,Wrought Iron,3,6.21
82.9,4.4,22.2,12,26.5,11.44,Wrought Iron,3,7.16
77.87,4.42,24.07,10.34,31.99,9.65,Wrought Iron,3,6.37
66.32,4.47,28.37,6.55,44.59,4.25,Wrought Iron,3,3.32
59.8,4.5,30.8,4.4,51.7,1.77,Wrought Iron,3,2.06
59.8,4.5,30.8,4.4,51.7,3.07,Wrought Iron,3,3.11
59.8,4.5,30.8,4.4,51.7,4.26,Wrought Iron,3,4.22
59.8,4.5,30.8,4.4,51.7,5.31,Wrought Iron,3,5.42
59.8,4.5,30.8,4.4,51.7,6.29,Wrought Iron,3,6.38
59.8,4.5,30.8,4.4,51.7,7.19,Wrought Iron,3,7.03
59.8,4.5,30.8,4.4,51.7,8.59,Wrought Iron,3,8.09
59.8,4.5,30.8,4.4,51.7,10.64,Wrought Iron,3,9.69
59.8,4.5,30.8,4.4,51.7,12.92,Wrought Iron,3,10.36
59.8,4.5,30.8,4.4,51.7,15.52,Wrought Iron,3,9.81
49.34,5.1,30.28,7.04,44.92,13.59,Wrought Iron,3,7.53
25.15,6.5,29.08,13.13,29.22,5.69,Wrought Iron,3,2.99
11.4,7.3,28.4,16.6,20.3,1.76,Wrought Iron,3,0.59
11.4,7.3,28.4,16.6,20.3,3.06,Wrought Iron,3,1.04
11.4,7.3,28.4,16.6,20.3,4.19,Wrought Iron,3,1.64
11.4,7.3,28.4,16.6,20.3,5.09,Wrought Iron,3,2.44
11.4,7.3,28.4,16.6,20.3,6.05,Wrought Iron,3,2.75
11.4,7.3,28.4,16.6,20.3,7.1,Wrought Iron,3,2.4
11.4,7.3,28.4,16.6,20.3,8.15,Wrought Iron,3,2.37
11.4,7.3,28.4,16.6,20.3,9.2,Wrought Iron,3,2.77
11.4,7.3,28.4,16.6,20.3,10.21,Wrought Iron,3,2.79
11.4,7.3,28.4,16.6,20.3,11.16,Wrought Iron,3,2.29
13.18,6.72,28.4,13.88,23.28,9.43,Wrought Iron,3,1.7
17.33,5.37,28.4,7.53,30.23,4.13,Wrought Iron,3,1
19.7,4.6,28.4,3.9,34.2,1.66,Wrought Iron,3,0.96
19.7,4.6,28.4,3.9,34.2,2.96,Wrought Iron,3,1.81
19.7,4.6,28.4,3.9,34.2,4.13,Wrought Iron,3,2.3
19.7,4.6,28.4,3.9,34.2,5.13,Wrought Iron,3,2.3
19.7,4.6,28.4,3.9,34.2,6.11,Wrought Iron,3,2.32
19.7,4.6,28.4,3.9,34.2,7.06,Wrought Iron,3,2.37
19.7,4.6,28.4,3.9,34.2,8.05,Wrought Iron,3,2.55
19.7,4.6,28.4,3.9,34.2,9.1,Wrought Iron,3,2.9
19.7,4.6,28.4,3.9,34.2,10.1,Wrought Iron,3,3.12
19.7,4.6,28.4,3.9,34.2,11.05,Wrought Iron,3,3.17
21.65,5.22,27.13,3.88,34.65,9.35,Wrought Iron,3,2.71
26.25,6.67,24.13,3.83,35.7,4.05,Wrought Iron,3,1.56
28.9,7.5,22.4,3.8,36.3,1.55,Wrought Iron,3,1.18
28.9,7.5,22.4,3.8,36.3,2.85,Wrought Iron,3,1.83
28.9,7.5,22.4,3.8,36.3,4,Wrought Iron,3,2.22
28.9,7.5,22.4,3.8,36.3,4.95,Wrought Iron,3,2.27
28.9,7.5,22.4,3.8,36.3,5.97,Wrought Iron,3,2.49
28.9,7.5,22.4,3.8,36.3,7.06,Wrought Iron,3,2.94
28.9,7.5,22.4,3.8,36.3,8.1,Wrought Iron,3,3.6
28.9,7.5,22.4,3.8,36.3,9.05,Wrought Iron,3,4.55
28.9,7.5,22.4,3.8,36.3,10.02,Wrought Iron,3,5.21
28.9,7.5,22.4,3.8,36.3,11.02,Wrought Iron,3,5.46
27.8,7.23,24.25,5.27,35.16,9.47,Wrought Iron,3,4.88
25.21,6.58,28.65,8.77,32.46,4.42,Wrought Iron,3,3.18
23.7,6.2,31.2,10.8,30.9,2.03,Wrought Iron,3,2.33
23.7,6.2,31.2,10.8,30.9,3.28,Wrought Iron,3,2.63
23.7,6.2,31.2,10.8,30.9,4.42,Wrought Iron,3,3.22
23.7,6.2,31.2,10.8,30.9,5.42,Wrought Iron,3,4.22
29.53,5.93,30.61,10.55,29.1,5.1,Wrought Iron,3,4.09
43.42,5.28,29.21,9.95,24.8,2.95,Wrought Iron,3,2.39
51.5,4.9,28.4,9.6,22.3,2.12,Wrought Iron,3,1.86
51.5,4.9,28.4,9.6,22.3,3.12,Wrought Iron,3,2.96
51.5,4.9,28.4,9.6,22.3,4.1,Wrought Iron,3,3.81
51.5,4.9,28.4,9.6,22.3,5.05,Wrought Iron,3,4.31
51.5,4.9,28.4,9.6,22.3,6.02,Wrought Iron,3,4.98
51.5,4.9,28.4,9.6,22.3,7.02,Wrought Iron,3,5.88
51.5,4.9,28.4,9.6,22.3,8.02,Wrought Iron,3,6.57
51.5,4.9,28.4,9.6,22.3,9.02,Wrought Iron,3,6.97
51.5,4.9,28.4,9.6,22.3,10.02,Wrought Iron,3,7.35
51.5,4.9,28.4,9.6,22.3,11.02,Wrought Iron,3,7.7
41.37,5.84,27.63,8.87,18.95,9.58,Wrought Iron,3,7.46
17.02,8.08,25.78,7.12,10.91,4.74,Wrought Iron,3,6.41
2.78,9.4,24.7,6.1,6.2,2.4,Wrought Iron,3,7.09
2.78,9.4,24.7,6.1,6.2,3.6,Wrought Iron,3,10.19
2.78,9.4,24.7,6.1,6.2,4.69,Wrought Iron,3,12.19
2.78,9.4,24.7,6.1,6.2,5.64,Wrought Iron,3,12.64
2.78,9.4,24.7,6.1,6.2,6.57,Wrought Iron,3,14.08
2.78,9.4,24.7,6.1,6.2,7.47,Wrought Iron,3,16.93
2.78,9.4,24.7,6.1,6.2,8.45,Wrought Iron,3,18.83
2.78,9.4,24.7,6.1,6.2,9.55,Wrought Iron,3,19.38
2.78,9.4,24.7,6.1,6.2,10.59,Wrought Iron,3,19.91
2.78,9.4,24.7,6.1,6.2,11.54,Wrought Iron,3,20.41
25.7,8.39,22.29,11.99,6.08,9.87,Wrought Iron,3,16.48
81.29,5.94,16.44,26.29,5.78,4.48,Wrought Iron,3,6.23
114,4.5,13,34.7,5.6,1.86,Wrought Iron,3,0.24
114,4.5,13,34.7,5.6,3.21,Wrought Iron,3,0.34
114,4.5,13,34.7,5.6,4.43,Wrought Iron,3,0.54
114,4.5,13,34.7,5.6,5.48,Wrought Iron,3,0.89
114,4.5,13,34.7,5.6,6.47,Wrought Iron,3,1.08
114,4.5,13,34.7,5.6,7.37,Wrought Iron,3,1.03
114,4.5,13,34.7,5.6,8.74,Wrought Iron,3,1.04
114,4.5,13,34.7,5.6,10.79,Wrought Iron,3,1.14
114,4.5,13,34.7,5.6,13.06,Wrought Iron,3,1.24
114,4.5,13,34.7,5.6,15.66,Wrought Iron,3,1.34
94.35,5.05,15.61,29.55,11.81,13.89,Wrought Iron,3,1.18
46.27,6.4,22.01,16.96,27,5.79,Wrought Iron,3,0.63
17.8,7.2,25.8,9.5,36,1.55,Wrought Iron,3,0.38
17.8,7.2,25.8,9.5,36,2.9,Wrought Iron,3,0.58
17.8,7.2,25.8,9.5,36,4.11,Wrought Iron,3,0.92
17.8,7.2,25.8,9.5,36,5.11,Wrought Iron,3,1.47
17.8,7.2,25.8,9.5,36,6.09,Wrought Iron,3,1.82
17.8,7.2,25.8,9.5,36,7.04,Wrought Iron,3,1.87
17.8,7.2,25.8,9.5,36,8.43,Wrought Iron,3,2.08
17.8,7.2,25.8,9.5,36,10.48,Wrought Iron,3,2.53
17.8,7.2,25.8,9.5,36,12.77,Wrought Iron,3,2.8
17.8,7.2,25.8,9.5,36,15.42,Wrought Iron,3,2.8
20.23,7.22,29.97,11.81,32.48,13.76,Wrought Iron,3,2.4
26.23,7.27,40.27,17.51,23.78,5.76,Wrought Iron,3,1.4
29.8,7.3,46.4,20.9,18.6,1.51,Wrought Iron,3,1.02
29.8,7.3,46.4,20.9,18.6,2.75,Wrought Iron,3,1.57
29.8,7.3,46.4,20.9,18.6,3.9,Wrought Iron,3,1.76
29.8,7.3,46.4,20.9,18.6,4.9,Wrought Iron,3,1.41
29.8,7.3,46.4,20.9,18.6,5.94,Wrought Iron,3,1.26
29.8,7.3,46.4,20.9,18.6,7.04,Wrought Iron,3,1.41
29.8,7.3,46.4,20.9,18.6,8.46,Wrought Iron,3,2
29.8,7.3,46.4,20.9,18.6,10.36,Wrought Iron,3,3.25
29.8,7.3,46.4,20.9,18.6,12.58,Wrought Iron,3,4.14
29.8,7.3,46.4,20.9,18.6,15.28,Wrought Iron,3,4.49
24.97,6.58,45.64,17.09,32.48,13.91,Wrought Iron,3,3.88
12.92,4.78,43.74,7.59,67.07,6.46,Wrought Iron,3,1.83
5.7,3.7,42.6,1.9,87.8,2.4,Wrought Iron,3,1.18
5.7,3.7,42.6,1.9,87.8,3.4,Wrought Iron,3,2.63
5.7,3.7,42.6,1.9,87.8,4.4,Wrought Iron,3,3.42
5.7,3.7,42.6,1.9,87.8,5.4,Wrought Iron,3,3.22
5.7,3.7,42.6,1.9,87.8,6.4,Wrought Iron,3,3.34
5.7,3.7,42.6,1.9,87.8,7.4,Wrought Iron,3,3.94
5.7,3.7,42.6,1.9,87.8,8.8,Wrought Iron,3,5.1
5.7,3.7,42.6,1.9,87.8,10.8,Wrought Iron,3,7.1
5.7,3.7,42.6,1.9,87.8,13.11,Wrought Iron,3,8.58
5.7,3.7,42.6,1.9,87.8,15.91,Wrought Iron,3,9.28
5.38,4.32,39.02,2.02,82.79,14.42,Wrought Iron,3,8.19
4.57,5.87,30.02,2.32,70.19,6.42,Wrought Iron,3,4.39
4.08,6.8,24.6,2.5,62.6,2.39,Wrought Iron,3,3.45
4.08,6.8,24.6,2.5,62.6,4.39,Wrought Iron,3,6.85
4.08,6.8,24.6,2.5,62.6,6.02,Wrought Iron,3,10.17
4.08,6.8,24.6,2.5,62.6,7.07,Wrought Iron,3,13.37
4.08,6.8,24.6,2.5,62.6,7.96,Wrought Iron,3,15.6
4.08,6.8,24.6,2.5,62.6,8.61,Wrought Iron,3,16.35
5.78,6.29,26.56,7.26,64.3,7.62,Wrought Iron,3,14.17
10.09,4.99,31.5,19.31,68.6,4.12,Wrought Iron,3,7.52
12.7,4.2,34.5,26.6,71.2,2.41,Wrought Iron,3,4.23
12.7,4.2,34.5,26.6,71.2,3.46,Wrought Iron,3,6.08
12.7,4.2,34.5,26.6,71.2,4.47,Wrought Iron,3,7.59
12.7,4.2,34.5,26.6,71.2,5.42,Wrought Iron,3,8.59
12.7,4.2,34.5,26.6,71.2,6.39,Wrought Iron,3,9.53
12.7,4.2,34.5,26.6,71.2,7.39,Wrought Iron,3,10.38
12.7,4.2,34.5,26.6,71.2,8.39,Wrought Iron,3,11.69
12.7,4.2,34.5,26.6,71.2,9.39,Wrought Iron,3,13.68
12.7,4.2,34.5,26.6,71.2,10.39,Wrought Iron,3,15.04
12.7,4.2,34.5,26.6,71.2,11.39,Wrought Iron,3,15.39
10.47,4.75,33.5,22.8,63.6,9.87,Wrought Iron,3,12.72
4.77,6.15,30.95,13.11,44.21,4.42,Wrought Iron,3,5.37
1.3,7,29.4,7.2,32.4,1.59,Wrought Iron,3,1
1.3,7,29.4,7.2,32.4,2.84,Wrought Iron,3,1.25
1.3,7,29.4,7.2,32.4,4.01,Wrought Iron,3,1.61
1.3,7,29.4,7.2,32.4,5.06,Wrought Iron,3,2.16
1.3,7,29.4,7.2,32.4,6.19,Wrought Iron,3,2.93
1.3,7,29.4,7.2,32.4,7.44,Wrought Iron,3,4.03
1.3,7,29.4,7.2,32.4,8.86,Wrought Iron,3,5.01
1.3,7,29.4,7.2,32.4,10.56,Wrought Iron,3,5.81
1.3,7,29.4,7.2,32.4,12.65,Wrought Iron,3,6.24
1.3,7,29.4,7.2,32.4,15.35,Wrought Iron,3,6.09
40.81,6.55,24.24,13.19,26.23,14.09,Wrought Iron,3,4.99
142.63,5.4,10.94,28.64,10.34,6.59,Wrought Iron,3,2.39
205,4.7,2.8,38.1,0.6,2.41,Wrought Iron,3,1.05
205,4.7,2.8,38.1,0.6,3.46,Wrought Iron,3,1.7
205,4.7,2.8,38.1,0.6,4.47,Wrought Iron,3,1.98
205,4.7,2.8,38.1,0.6,5.42,Wrought Iron,3,1.68
205,4.7,2.8,38.1,0.6,6.39,Wrought Iron,3,1.62
205,4.7,2.8,38.1,0.6,7.39,Wrought Iron,3,1.92
205,4.7,2.8,38.1,0.6,8.77,Wrought Iron,3,2.23
205,4.7,2.8,38.1,0.6,10.77,Wrought Iron,3,2.58
205,4.7,2.8,38.1,0.6,13.1,Wrought Iron,3,3.47
205,4.7,2.8,38.1,0.6,15.95,Wrought Iron,3,5.22
176.56,5.2,5.68,33.03,3.52,14.49,Wrought Iron,3,5.15
102.59,6.5,13.18,19.83,11.12,6.14,Wrought Iron,3,2.15
57,7.3,17.8,11.7,15.8,1.52,Wrought Iron,3,0.51
57,7.3,17.8,11.7,15.8,2.87,Wrought Iron,3,1.06
57,7.3,17.8,11.7,15.8,4.1,Wrought Iron,3,1.57
57,7.3,17.8,11.7,15.8,5.15,Wrought Iron,3,2.02
57,7.3,17.8,11.7,15.8,6.14,Wrought Iron,3,2.34
57,7.3,17.8,11.7,15.8,7.04,Wrought Iron,3,2.44
57,7.3,17.8,11.7,15.8,7.98,Wrought Iron,3,2.6
57,7.3,17.8,11.7,15.8,8.98,Wrought Iron,3,2.85
57,7.3,17.8,11.7,15.8,10,Wrought Iron,3,3.11
57,7.3,17.8,11.7,15.8,11.05,Wrought Iron,3,3.41
47.67,7.2,28.27,15.94,21.59,9.66,Wrought Iron,3,2.99
23.18,6.95,55.76,27.09,36.78,4.32,Wrought Iron,3,1.39
8,6.8,72.8,34,46.2,1.51,Wrought Iron,3,1.03
8,6.8,72.8,34,46.2,2.86,Wrought Iron,3,2.68
8,6.8,72.8,34,46.2,4.1,Wrought Iron,3,3.81
8,6.8,72.8,34,46.2,5.15,Wrought Iron,3,4.11
8,6.8,72.8,34,46.2,6.14,Wrought Iron,3,5.1
8,6.8,72.8,34,46.2,7.04,Wrought Iron,3,7.19
8,6.8,72.8,34,46.2,8,Wrought Iron,3,8.8
8,6.8,72.8,34,46.2,9.05,Wrought Iron,3,9.6
8,6.8,72.8,34,46.2,10.08,Wrought Iron,3,10.89
8,6.8,72.8,34,46.2,11.08,Wrought Iron,3,12.99
15.73,6.78,63.49,30.36,44.11,9.76,Wrought Iron,3,11.87
36.22,6.73,38.8,20.71,38.56,4.61,Wrought Iron,3,5.42
49,6.7,23.4,14.7,35.1,1.89,Wrought Iron,3,1.48
49,6.7,23.4,14.7,35.1,3.19,Wrought Iron,3,1.68
49,6.7,23.4,14.7,35.1,4.39,Wrought Iron,3,1.99
49,6.7,23.4,14.7,35.1,5.44,Wrought Iron,3,2.49
49,6.7,23.4,14.7,35.1,6.46,Wrought Iron,3,2.93
49,6.7,23.4,14.7,35.1,7.41,Wrought Iron,3,3.28
49,6.7,23.4,14.7,35.1,8.36,Wrought Iron,3,3.69
49,6.7,23.4,14.7,35.1,9.31,Wrought Iron,3,4.19
49,6.7,23.4,14.7,35.1,10.29,Wrought Iron,3,4.76
49,6.7,23.4,14.7,35.1,11.34,Wrought Iron,3,5.46
43.7,6.81,22.39,13.99,33.4,10.11,Wrought Iron,3,4.95
29.5,7.11,19.69,12.09,28.85,5.07,Wrought Iron,3,2.4
20.6,7.3,18,10.9,26,2.31,Wrought Iron,3,1.04
20.6,7.3,18,10.9,26,3.41,Wrought Iron,3,1.69
20.6,7.3,18,10.9,26,4.49,Wrought Iron,3,1.88
20.6,7.3,18,10.9,26,5.54,Wrought Iron,3,1.28
20.6,7.3,18,10.9,26,6.53,Wrought Iron,3,1.12
20.6,7.3,18,10.9,26,7.43,Wrought Iron,3,1.72
20.6,7.3,18,10.9,26,8.76,Wrought Iron,3,2.04
20.6,7.3,18,10.9,26,10.81,Wrought Iron,3,1.89
20.6,7.3,18,10.9,26,13.1,Wrought Iron,3,1.69
20.6,7.3,18,10.9,26,15.8,Wrought Iron,3,1.39
37.5,6.78,17.22,11.84,24.45,14.63,Wrought Iron,3,1.13
83.18,5.38,15.12,14.39,20.25,6.89,Wrought Iron,3,0.93
112,4.5,13.8,16,17.6,2.39,Wrought Iron,3,0.97
112,4.5,13.8,16,17.6,3.44,Wrought Iron,3,1.42
112,4.5,13.8,16,17.6,4.45,Wrought Iron,3,1.64
112,4.5,13.8,16,17.6,5.4,Wrought Iron,3,1.49
112,4.5,13.8,16,17.6,6.37,Wrought Iron,3,1.47
112,4.5,13.8,16,17.6,7.37,Wrought Iron,3,1.67
112,4.5,13.8,16,17.6,8.73,Wrought Iron,3,1.89
112,4.5,13.8,16,17.6,10.73,Wrought Iron,3,2.14
112,4.5,13.8,16,17.6,13.05,Wrought Iron,3,2.34
112,4.5,13.8,16,17.6,15.89,Wrought Iron,3,2.44
112,4.37,12.56,13.71,15.2,14.83,Wrought Iron,3,2.48
112,4.02,9.16,7.46,8.65,6.98,Wrought Iron,3,2.43
112,3.8,7,3.5,4.5,2.38,Wrought Iron,3,2.78
112,3.8,7,3.5,4.5,3.43,Wrought Iron,3,3.83
112,3.8,7,3.5,4.5,4.45,Wrought Iron,3,4.37
112,3.8,7,3.5,4.5,5.4,Wrought Iron,3,4.02
112,3.8,7,3.5,4.5,6.36,Wrought Iron,3,4.26
112,3.8,7,3.5,4.5,7.36,Wrought Iron,3,5.5
112,3.8,7,3.5,4.5,8.38,Wrought Iron,3,6.65
112,3.8,7,3.5,4.5,9.43,Wrought Iron,3,7.6
112,3.8,7,3.5,4.5,10.44,Wrought Iron,3,8.2
112,3.8,7,3.5,4.5,11.39,Wrought Iron,3,8.2
161.66,3.93,6.28,8.68,4.16,10.08,Wrought Iron,3,6.75
298.62,4.28,4.28,22.98,3.21,4.78,Wrought Iron,3,2.75
386,4.5,3,32.1,2.6,1.87,Wrought Iron,3,0.25
386,4.5,3,32.1,2.6,3.17,Wrought Iron,3,0.4
386,4.5,3,32.1,2.6,4.38,Wrought Iron,3,0.61
386,4.5,3,32.1,2.6,5.43,Wrought Iron,3,0.91
386,4.5,3,32.1,2.6,6.44,Wrought Iron,3,1.26
386,4.5,3,32.1,2.6,7.39,Wrought Iron,3,1.71
386,4.5,3,32.1,2.6,8.72,Wrought Iron,3,2.07
386,4.5,3,32.1,2.6,10.72,Wrought Iron,3,2.27
386,4.5,3,32.1,2.6,12.93,Wrought Iron,3,2.38
386,4.5,3,32.1,2.6,15.53,Wrought Iron,3,2.33
330.09,4.7,6.8,27.69,4.88,14.37,Wrought Iron,3,2.1
174.34,5.25,17.4,15.39,11.23,6.47,Wrought Iron,3,1.55
74.4,5.6,24.2,7.5,15.3,1.87,Wrought Iron,3,1.56
74.4,5.6,24.2,7.5,15.3,3.17,Wrought Iron,3,2.56
74.4,5.6,24.2,7.5,15.3,4.38,Wrought Iron,3,3.2
74.4,5.6,24.2,7.5,15.3,5.43,Wrought Iron,3,3.2
74.4,5.6,24.2,7.5,15.3,6.44,Wrought Iron,3,3.5
74.4,5.6,24.2,7.5,15.3,7.39,Wrought Iron,3,4.35
74.4,5.6,24.2,7.5,15.3,8.34,Wrought Iron,3,4.97
74.4,5.6,24.2,7.5,15.3,9.29,Wrought Iron,3,5.17
74.4,5.6,24.2,7.5,15.3,10.27,Wrought Iron,3,5.48
74.4,5.6,24.2,7.5,15.3,11.32,Wrought Iron,3,5.98
62.91,5.67,25.76,6.58,20.95,10.22,Wrought Iron,3,5.59
30.57,5.87,30.16,3.98,36.84,5.23,Wrought Iron,3,3.59
9.7,6,33,2.3,47.1,2.37,Wrought Iron,3,2.64
9.7,6,33,2.3,47.1,3.42,Wrought Iron,3,3.59
9.7,6,33,2.3,47.1,4.44,Wrought Iron,3,4.54
9.7,6,33,2.3,47.1,5.39,Wrought Iron,3,5.49
9.7,6,33,2.3,47.1,6.35,Wrought Iron,3,6.26
9.7,6,33,2.3,47.1,7.35,Wrought Iron,3,6.71
9.7,6,33,2.3,47.1,8.35,Wrought Iron,3,7.19
9.7,6,33,2.3,47.1,9.35,Wrought Iron,3,7.74
9.7,6,33,2.3,47.1,10.35,Wrought Iron,3,8.19
9.7,6,33,2.3,47.1,11.35,Wrought Iron,3,8.44
10.32,5.88,33.02,3.11,45.9,10.15,Wrought Iron,3,7.19
12.06,5.53,33.07,5.41,42.51,4.91,Wrought Iron,3,3.19
13.2,5.3,33.1,6.9,40.3,1.94,Wrought Iron,3,0.97
13.2,5.3,33.1,6.9,40.3,3.19,Wrought Iron,3,2.02
13.2,5.3,33.1,6.9,40.3,4.35,Wrought Iron,3,2.79
13.2,5.3,33.1,6.9,40.3,5.35,Wrought Iron,3,3.04
13.2,5.3,33.1,6.9,40.3,6.33,Wrought Iron,3,3.37
13.2,5.3,33.1,6.9,40.3,7.28,Wrought Iron,3,3.87
13.2,5.3,33.1,6.9,40.3,8.62,Wrought Iron,3,4.6
13.2,5.3,33.1,6.9,40.3,10.67,Wrought Iron,3,5.75
13.2,5.3,33.1,6.9,40.3,12.94,Wrought Iron,3,6.33
13.2,5.3,33.1,6.9,40.3,15.64,Wrought Iron,3,5.83
34.74,5.2,33.4,8.29,41.26,14.72,Wrought Iron,3,5.05
96.62,4.9,34.25,12.29,44.01,7.02,Wrought Iron,3,3.75
137,4.7,34.8,14.9,45.8,2.36,Wrought Iron,3,3.23
137,4.7,34.8,14.9,45.8,3.41,Wrought Iron,3,4.18
137,4.7,34.8,14.9,45.8,4.43,Wrought Iron,3,4.96
137,4.7,34.8,14.9,45.8,5.38,Wrought Iron,3,5.41
137,4.7,34.8,14.9,45.8,6.35,Wrought Iron,3,5.82
137,4.7,34.8,14.9,45.8,7.35,Wrought Iron,3,6.17
137,4.7,34.8,14.9,45.8,8.36,Wrought Iron,3,6.81
137,4.7,34.8,14.9,45.8,9.41,Wrought Iron,3,8.01
137,4.7,34.8,14.9,45.8,10.43,Wrought Iron,3,8.82
137,4.7,34.8,14.9,45.8,11.38,Wrought Iron,3,8.87
113.52,4.42,38.35,24.2,49.11,10.16,Wrought Iron,3,7.71
45.34,3.62,48.64,51.19,58.7,4.81,Wrought Iron,3,4.26
0.6,3.1,55.4,68.9,65,1.78,Wrought Iron,3,2.46
0.6,3.1,55.4,68.9,65,3.18,Wrought Iron,3,3.81
0.6,3.1,55.4,68.9,65,4.46,Wrought Iron,3,5.13
0.6,3.1,55.4,68.9,65,5.51,Wrought Iron,3,6.38
0.6,3.1,55.4,68.9,65,6.51,Wrought Iron,3,7.7
0.6,3.1,55.4,68.9,65,7.41,Wrought Iron,3,9.15
0.6,3.1,55.4,68.9,65,8.32,Wrought Iron,3,10.15
0.6,3.1,55.4,68.9,65,9.27,Wrought Iron,3,10.3
0.6,3.1,55.4,68.9,65,10.26,Wrought Iron,3,11.03
0.6,3.1,55.4,68.9,65,11.31,Wrought Iron,3,12.88
2.2,4.07,51.28,58.39,59.24,10.14,Wrought Iron,3,11.77
6.9,6.92,39.18,27.55,42.35,4.69,Wrought Iron,3,4.92
10,8.8,31.2,7.2,31.2,1.53,Wrought Iron,3,0.57
10,8.8,31.2,7.2,31.2,2.77,Wrought Iron,3,1.07
10,8.8,31.2,7.2,31.2,3.96,Wrought Iron,3,1.52
10,8.8,31.2,7.2,31.2,5.01,Wrought Iron,3,1.87
10,8.8,31.2,7.2,31.2,6.02,Wrought Iron,3,2.07
10,8.8,31.2,7.2,31.2,6.97,Wrought Iron,3,1.97
10,8.8,31.2,7.2,31.2,8.28,Wrought Iron,3,2.15
10,8.8,31.2,7.2,31.2,10.28,Wrought Iron,3,2.9
8.76,8.56,28.43,9.14,30.44,9.84,Wrought Iron,3,3.01
5.07,7.86,20.23,14.89,28.19,4.65,Wrought Iron,3,1.86
2.63,7.4,14.8,18.7,26.7,1.64,Wrought Iron,3,1.4
2.63,7.4,14.8,18.7,26.7,2.94,Wrought Iron,3,2.3
2.63,7.4,14.8,18.7,26.7,4.14,Wrought Iron,3,2.97
2.63,7.4,14.8,18.7,26.7,5.14,Wrought Iron,3,3.17
2.63,7.4,14.8,18.7,26.7,6.12,Wrought Iron,3,3.43
2.63,7.4,14.8,18.7,26.7,7.07,Wrought Iron,3,3.83
2.63,7.4,14.8,18.7,26.7,8.05,Wrought Iron,3,5.51
2.63,7.4,14.8,18.7,26.7,9.1,Wrought Iron,3,9.71
2.63,7.4,14.8,18.7,26.7,10.12,Wrought Iron,3,12.18
2.63,7.4,14.8,18.7,26.7,11.07,Wrought Iron,3,11.23
4.7,7.33,13.6,19.45,27.4,10,Wrought Iron,3,9
10.88,7.13,10,21.7,29.5,4.9,Wrought Iron,3,4.2
15,7,7.6,23.2,30.9,1.92,Wrought Iron,3,1.23
15,7,7.6,23.2,30.9,3.17,Wrought Iron,3,1.93
15,7,7.6,23.2,30.9,4.18,Wrought Iron,3,2.47
15,7,7.6,23.2,30.9,4.73,Wrought Iron,3,2.67
15,7,7.6,23.2,30.9,5.58,Wrought Iron,3,3.28
15,7,7.6,23.2,30.9,7.03,Wrought Iron,3,4.73
15,7,7.6,23.2,30.9,8.36,Wrought Iron,3,5.48
15,7,7.6,23.2,30.9,9.46,Wrought Iron,3,4.83
15,7,7.6,23.2,30.9,10.5,Wrought Iron,3,4.45
15,7,7.6,23.2,30.9,11.4,Wrought Iron,3,4.6
15.45,7.1,10.59,19.8,33.41,10.27,Wrought Iron,3,3.99
16.8,7.4,19.64,9.5,41.01,5.02,Wrought Iron,3,1.84
17.7,7.6,25.7,2.6,46.1,1.93,Wrought Iron,3,0.55
17.7,7.6,25.7,2.6,46.1,3.23,Wrought Iron,3,1
17.7,7.6,25.7,2.6,46.1,4.43,Wrought Iron,3,1.4
17.7,7.6,25.7,2.6,46.1,5.43,Wrought Iron,3,1.7
17.7,7.6,25.7,2.6,46.1,6.41,Wrought Iron,3,1.93
17.7,7.6,25.7,2.6,46.1,7.36,Wrought Iron,3,2.03
17.7,7.6,25.7,2.6,46.1,8.67,Wrought Iron,3,2.28
17.7,7.6,25.7,2.6,46.1,10.72,Wrought Iron,3,2.83
17.7,7.6,25.7,2.6,46.1,12.92,Wrought Iron,3,3.67
17.7,7.6,25.7,2.6,46.1,15.42,Wrought Iron,3,5.12
16.79,7.5,26.17,2.35,47.15,14.47,Wrought Iron,3,5.33
14.02,7.2,27.62,1.61,50.34,6.42,Open Hearth iron,3,2.98
12.15,7,28.6,1.1,52.5,1.42,Open Hearth iron,3,1.86
12.15,7,28.6,1.1,52.5,2.72,Open Hearth iron,3,3.26
12.15,7,28.6,1.1,52.5,3.91,Open Hearth iron,3,4.4
12.15,7,28.6,1.1,52.5,4.86,Open Hearth iron,3,5
12.15,7,28.6,1.1,52.5,5.86,Open Hearth iron,3,5.43
12.15,7,28.6,1.1,52.5,6.96,Open Hearth iron,3,5.53
12.15,7,28.6,1.1,52.5,8.01,Open Hearth iron,3,6.33
12.15,7,28.6,1.1,52.5,8.96,Open Hearth iron,3,8.58
12.15,7,28.6,1.1,52.5,9.92,Open Hearth iron,3,10
12.15,7,28.6,1.1,52.5,10.92,Open Hearth iron,3,9.7
11.29,7.05,30.05,1.25,51.27,10.07,Open Hearth iron,3,8.32
8.64,7.2,34.55,1.7,47.47,5.32,Open Hearth iron,3,4.67
6.84,7.3,37.6,2,44.9,2.41,Open Hearth iron,3,2.28
6.84,7.3,37.6,2,44.9,3.36,Open Hearth iron,3,2.53
6.84,7.3,37.6,2,44.9,4.31,Open Hearth iron,3,2.76
6.84,7.3,37.6,2,44.9,5.26,Open Hearth iron,3,2.96
6.84,7.3,37.6,2,44.9,6.22,Open Hearth iron,3,3.24
6.84,7.3,37.6,2,44.9,7.22,Open Hearth iron,3,3.69
6.84,7.3,37.6,2,44.9,8.56,Open Hearth iron,3,4.22
6.84,7.3,37.6,2,44.9,10.61,Open Hearth iron,3,4.92
6.84,7.3,37.6,2,44.9,12.9,Open Hearth iron,3,5.77
6.84,7.3,37.6,2,44.9,15.7,Open Hearth iron,3,6.92
34.17,6.9,36.24,4.59,45.09,15.11,Open Hearth iron,3,6.79
119.67,5.65,31.99,12.69,45.69,7.31,Open Hearth iron,3,3.94
177.9,4.8,29.1,18.2,46.1,2.32,Open Hearth iron,3,2.21
177.9,4.8,29.1,18.2,46.1,3.32,Open Hearth iron,3,2.86
177.9,4.8,29.1,18.2,46.1,4.3,Open Hearth iron,3,3.35
177.9,4.8,29.1,18.2,46.1,5.25,Open Hearth iron,3,3.5
177.9,4.8,29.1,18.2,46.1,6.22,Open Hearth iron,3,3.68
177.9,4.8,29.1,18.2,46.1,7.22,Open Hearth iron,3,3.93
177.9,4.8,29.1,18.2,46.1,8.55,Open Hearth iron,3,4.02
177.9,4.8,29.1,18.2,46.1,10.6,Open Hearth iron,3,3.77
177.9,4.8,29.1,18.2,46.1,12.89,Open Hearth iron,3,3.69
177.9,4.8,29.1,18.2,46.1,15.69,Open Hearth iron,3,3.99
160.34,4.93,28.01,16.43,41.61,14.99,Open Hearth iron,3,3.76
104.75,5.33,24.56,10.83,27.42,6.75,Open Hearth iron,3,2.36
66.7,5.6,22.2,7,17.7,1.56,Open Hearth iron,3,1.76
66.7,5.6,22.2,7,17.7,3.01,Open Hearth iron,3,2.91
66.7,5.6,22.2,7,17.7,4.33,Open Hearth iron,3,3.84
66.7,5.6,22.2,7,17.7,5.38,Open Hearth iron,3,4.29
66.7,5.6,22.2,7,17.7,6.4,Open Hearth iron,3,4.74
66.7,5.6,22.2,7,17.7,7.35,Open Hearth iron,3,5.19
66.7,5.6,22.2,7,17.7,8.63,Open Hearth iron,3,5.74
66.7,5.6,22.2,7,17.7,10.63,Open Hearth iron,3,6.48
58.32,5.82,23.23,6.67,20.53,10.42,Open Hearth iron,3,6.06
31.56,6.52,26.53,5.62,29.58,5.37,Open Hearth iron,3,3.06
13.15,7,28.8,4.9,35.8,2.24,Open Hearth iron,3,1.17
13.15,7,28.8,4.9,35.8,3.34,Open Hearth iron,3,1.72
13.15,7,28.8,4.9,35.8,4.43,Open Hearth iron,3,2.38
13.15,7,28.8,4.9,35.8,5.48,Open Hearth iron,3,3.28
13.15,7,28.8,4.9,35.8,6.5,Open Hearth iron,3,4.18
13.15,7,28.8,4.9,35.8,7.45,Open Hearth iron,3,5.08
13.15,7,28.8,4.9,35.8,8.72,Open Hearth iron,3,5.95
13.15,7,28.8,4.9,35.8,10.72,Open Hearth iron,3,6.75
13.15,7,28.8,4.9,35.8,12.94,Open Hearth iron,3,7.89
13.15,7,28.8,4.9,35.8,15.64,Open Hearth iron,3,9.79
77.76,6.83,26.23,10.42,31.38,15.09,Open Hearth iron,3,9.41
286.62,6.28,17.94,28.26,17.08,7.29,Open Hearth iron,3,3.97
431,5.9,12.2,40.6,7.2,2.24,Open Hearth iron,3,0.28
431,5.9,12.2,40.6,7.2,3.34,Open Hearth iron,3,0.53
431,5.9,12.2,40.6,7.2,4.42,Open Hearth iron,3,0.72
431,5.9,12.2,40.6,7.2,5.47,Open Hearth iron,3,0.77
431,5.9,12.2,40.6,7.2,6.49,Open Hearth iron,3,0.8
431,5.9,12.2,40.6,7.2,7.44,Open Hearth iron,3,0.8
431,5.9,12.2,40.6,7.2,8.71,Open Hearth iron,3,0.85
431,5.9,12.2,40.6,7.2,10.71,Open Hearth iron,3,1
431,5.9,12.2,40.6,7.2,12.93,Open Hearth iron,3,1.22
431,5.9,12.2,40.6,7.2,15.63,Open Hearth iron,3,1.62
368.38,5.67,15.58,34.96,15.82,14.98,Open Hearth iron,3,1.69
163.55,4.92,26.62,16.52,44.01,6.73,Open Hearth iron,3,0.99
21.2,4.4,34.3,3.7,63.6,1.38,Open Hearth iron,3,0.87
21.2,4.4,34.3,3.7,63.6,2.63,Open Hearth iron,3,2.07
21.2,4.4,34.3,3.7,63.6,4.14,Open Hearth iron,3,3.05
21.2,4.4,34.3,3.7,63.6,6.24,Open Hearth iron,3,3.55
21.2,4.4,34.3,3.7,63.6,8.28,Open Hearth iron,3,4.05
21.2,4.4,34.3,3.7,63.6,10.18,Open Hearth iron,3,4.55
21.2,4.4,34.3,3.7,63.6,12.32,Open Hearth iron,3,5.02
21.2,4.4,34.3,3.7,63.6,15.02,Open Hearth iron,3,5.42
18.49,4.88,34.71,4.46,64.58,14.51,Open Hearth iron,3,4.93
9.54,6.48,36.06,6.96,67.83,6.61,Open Hearth iron,3,2.38
3.3,7.6,37,8.7,70.1,1.51,Open Hearth iron,3,0.77
3.3,7.6,37,8.7,70.1,2.86,Open Hearth iron,3,1.32
3.3,7.6,37,8.7,70.1,4.1,Open Hearth iron,3,1.91
3.3,7.6,37,8.7,70.1,5.1,Open Hearth iron,3,2.61
3.3,7.6,37,8.7,70.1,6.09,Open Hearth iron,3,3.16
3.3,7.6,37,8.7,70.1,7.04,Open Hearth iron,3,3.36
3.3,7.6,37,8.7,70.1,8.03,Open Hearth iron,3,3.77
3.3,7.6,37,8.7,70.1,9.13,Open Hearth iron,3,4.67
3.3,7.6,37,8.7,70.1,10.18,Open Hearth iron,3,5.69
3.3,7.6,37,8.7,70.1,11.13,Open Hearth iron,3,6.99
7.02,7.48,35.18,9.76,67.41,10.19,Open Hearth iron,3,6.81
19.47,7.08,29.08,13.31,58.41,4.79,Open Hearth iron,3,3.16
28.2,6.8,24.8,15.8,52.1,1.37,Open Hearth iron,3,0.69
28.2,6.8,24.8,15.8,52.1,2.62,Open Hearth iron,3,0.99
28.2,6.8,24.8,15.8,52.1,3.8,Open Hearth iron,3,1.42
28.2,6.8,24.8,15.8,52.1,4.8,Open Hearth iron,3,2.17
28.2,6.8,24.8,15.8,52.1,5.83,Open Hearth iron,3,2.8
28.2,6.8,24.8,15.8,52.1,6.93,Open Hearth iron,3,3.15
28.2,6.8,24.8,15.8,52.1,8.26,Open Hearth iron,3,3.64
28.2,6.8,24.8,15.8,52.1,10.16,Open Hearth iron,3,4.44
28.2,6.8,24.8,15.8,52.1,12.3,Open Hearth iron,3,5.06
28.2,6.8,24.8,15.8,52.1,15,Open Hearth iron,3,5.26
35.05,6.77,23.06,17.57,45.38,14.6,Open Hearth iron,3,4.75
58.24,6.67,17.16,23.57,22.64,6.8,Open Hearth iron,3,2.55
74.6,6.6,13,27.8,6.6,1.7,Open Hearth iron,3,1.03
74.6,6.6,13,27.8,6.6,3.05,Open Hearth iron,3,1.13
74.6,6.6,13,27.8,6.6,4.31,Open Hearth iron,3,1.57
74.6,6.6,13,27.8,6.6,5.36,Open Hearth iron,3,2.82
74.6,6.6,13,27.8,6.6,6.36,Open Hearth iron,3,3.83
74.6,6.6,13,27.8,6.6,7.26,Open Hearth iron,3,4.28
74.6,6.6,13,27.8,6.6,8.5,Open Hearth iron,3,4.57
74.6,6.6,13,27.8,6.6,10.55,Open Hearth iron,3,4.47
79.77,6.41,15.78,26,13.4,10.45,Open Hearth iron,3,3.82
97.47,5.76,25.27,19.85,36.64,5.15,Open Hearth iron,3,1.82
110,5.3,32,15.5,53.1,1.78,Open Hearth iron,3,0.47
110,5.3,32,15.5,53.1,3.08,Open Hearth iron,3,0.72
110,5.3,32,15.5,53.1,4.29,Open Hearth iron,3,0.97
110,5.3,32,15.5,53.1,5.29,Open Hearth iron,3,1.22
110,5.3,32,15.5,53.1,6.26,Open Hearth iron,3,1.4
110,5.3,32,15.5,53.1,7.16,Open Hearth iron,3,1.4
110,5.3,32,15.5,53.1,8.12,Open Hearth iron,3,1.46
110,5.3,32,15.5,53.1,9.22,Open Hearth iron,3,1.66
110,5.3,32,15.5,53.1,10.27,Open Hearth iron,3,1.83
110,5.3,32,15.5,53.1,11.22,Open Hearth iron,3,1.93
98.73,5.56,29.17,18.1,47.28,10.46,Open Hearth iron,3,1.74
59.69,6.46,19.37,27.1,27.14,5.46,Open Hearth iron,3,0.84
31.9,7.1,12.4,33.5,12.8,2.22,Open Hearth iron,3,0.39
31.9,7.1,12.4,33.5,12.8,3.32,Open Hearth iron,3,1.04
31.9,7.1,12.4,33.5,12.8,4.4,Open Hearth iron,3,1.69
31.9,7.1,12.4,33.5,12.8,5.45,Open Hearth iron,3,2.34
31.9,7.1,12.4,33.5,12.8,6.46,Open Hearth iron,3,2.51
31.9,7.1,12.4,33.5,12.8,7.36,Open Hearth iron,3,1.51
31.9,7.1,12.4,33.5,12.8,8.59,Open Hearth iron,3,1.2
31.9,7.1,12.4,33.5,12.8,10.64,Open Hearth iron,3,2.6
31.9,7.1,12.4,33.5,12.8,12.87,Open Hearth iron,3,3.77
31.9,7.1,12.4,33.5,12.8,15.57,Open Hearth iron,3,4.37
27.77,7.44,13.73,33.64,12.32,15.28,Open Hearth iron,3,4.76
13.27,8.64,18.37,34.14,10.62,7.48,Open Hearth iron,3,4.61
2.9,9.5,21.7,34.5,9.4,2.23,Open Hearth iron,3,4.19
2.9,9.5,21.7,34.5,9.4,3.38,Open Hearth iron,3,3.09
2.9,9.5,21.7,34.5,9.4,4.44,Open Hearth iron,3,2.84
2.9,9.5,21.7,34.5,9.4,5.29,Open Hearth iron,3,4.74
7.47,9.03,21.06,31.65,10.04,5.22,Open Hearth iron,3,5.31
23.62,7.38,18.81,21.61,12.29,2.82,Open Hearth iron,3,2.51
35.2,6.2,17.2,14.4,13.9,1.48,Open Hearth iron,3,0.74
35.2,6.2,17.2,14.4,13.9,2.83,Open Hearth iron,3,1.59
35.2,6.2,17.2,14.4,13.9,4.08,Open Hearth iron,3,2.34
35.2,6.2,17.2,14.4,13.9,5.08,Open Hearth iron,3,2.84
35.2,6.2,17.2,14.4,13.9,6.07,Open Hearth iron,3,2.99
35.2,6.2,17.2,14.4,13.9,7.02,Open Hearth iron,3,2.24
