Repository: ashutosh29599/Corrosion-Rate-Prediction

File: corrosion data combined.csv (part 6 of 9)
Soil Resistivity (Ohm-m),pH,Moisture Equivalent(%),Air pore space (%),Clay %,exposure time,Iron and Steel Type,Pipe Diameter (inches),Loss Oz/ft2
35.2,6.2,17.2,14.4,13.9,8.01,Open Hearth iron,3,2.02
35.2,6.2,17.2,14.4,13.9,9.11,Open Hearth iron,3,3.17
35.2,6.2,17.2,14.4,13.9,10.17,Open Hearth iron,3,4.04
35.2,6.2,17.2,14.4,13.9,11.12,Open Hearth iron,3,4.19
30.96,6.38,22.4,13.18,21.8,10.43,Open Hearth iron,3,4.02
15.81,7.03,40.99,8.84,50.04,5.53,Open Hearth iron,3,3.02
4.89,7.5,54.4,5.7,70.4,2.28,Open Hearth iron,3,2.45
4.89,7.5,54.4,5.7,70.4,3.28,Open Hearth iron,3,3
4.89,7.5,54.4,5.7,70.4,4.26,Open Hearth iron,3,3.72
4.89,7.5,54.4,5.7,70.4,5.21,Open Hearth iron,3,4.87
4.89,7.5,54.4,5.7,70.4,6.19,Open Hearth iron,3,5.7
4.89,7.5,54.4,5.7,70.4,7.24,Open Hearth iron,3,5.7
4.89,7.5,54.4,5.7,70.4,8.55,Open Hearth iron,3,6.05
4.89,7.5,54.4,5.7,70.4,10.55,Open Hearth iron,3,7.3
4.89,7.5,54.4,5.7,70.4,12.77,Open Hearth iron,3,9.28
4.89,7.5,54.4,5.7,70.4,15.57,Open Hearth iron,3,13.18
15.65,7.07,49.96,6.57,64.34,15.45,Open Hearth iron,3,14.11
54.65,5.52,33.86,9.72,42.4,7.65,Open Hearth iron,3,7.26
82.9,4.4,22.2,12,26.5,2.28,Open Hearth iron,3,2.4
82.9,4.4,22.2,12,26.5,3.28,Open Hearth iron,3,2.75
82.9,4.4,22.2,12,26.5,4.27,Open Hearth iron,3,3.21
82.9,4.4,22.2,12,26.5,5.27,Open Hearth iron,3,3.96
82.9,4.4,22.2,12,26.5,6.26,Open Hearth iron,3,4.51
82.9,4.4,22.2,12,26.5,7.21,Open Hearth iron,3,4.56
82.9,4.4,22.2,12,26.5,8.19,Open Hearth iron,3,4.82
82.9,4.4,22.2,12,26.5,9.24,Open Hearth iron,3,5.62
82.9,4.4,22.2,12,26.5,10.27,Open Hearth iron,3,6.39
82.9,4.4,22.2,12,26.5,11.27,Open Hearth iron,3,7.09
79.75,4.41,23.37,10.97,29.93,10.53,Open Hearth iron,3,6.77
68.21,4.46,27.67,7.17,42.53,5.13,Open Hearth iron,3,3.72
59.8,4.5,30.8,4.4,51.7,1.55,Open Hearth iron,3,1.76
59.8,4.5,30.8,4.4,51.7,2.85,Open Hearth iron,3,2.71
59.8,4.5,30.8,4.4,51.7,4.08,Open Hearth iron,3,3.77
59.8,4.5,30.8,4.4,51.7,5.13,Open Hearth iron,3,5.12
59.8,4.5,30.8,4.4,51.7,6.14,Open Hearth iron,3,6.22
59.8,4.5,30.8,4.4,51.7,7.04,Open Hearth iron,3,6.67
59.8,4.5,30.8,4.4,51.7,8.25,Open Hearth iron,3,7.43
59.8,4.5,30.8,4.4,51.7,10.3,Open Hearth iron,3,9.03
59.8,4.5,30.8,4.4,51.7,12.5,Open Hearth iron,3,10.09
59.8,4.5,30.8,4.4,51.7,15.1,Open Hearth iron,3,9.69
53.3,4.88,30.48,6.04,47.48,14.88,Open Hearth iron,3,8.18
29.11,6.28,29.28,12.14,31.79,6.98,Open Hearth iron,3,3.63
11.4,7.3,28.4,16.6,20.3,1.55,Open Hearth iron,3,0.42
11.4,7.3,28.4,16.6,20.3,2.85,Open Hearth iron,3,0.87
11.4,7.3,28.4,16.6,20.3,4.04,Open Hearth iron,3,1.4
11.4,7.3,28.4,16.6,20.3,4.94,Open Hearth iron,3,2.15
11.4,7.3,28.4,16.6,20.3,5.88,Open Hearth iron,3,2.59
11.4,7.3,28.4,16.6,20.3,6.93,Open Hearth iron,3,2.19
11.4,7.3,28.4,16.6,20.3,7.98,Open Hearth iron,3,2.1
11.4,7.3,28.4,16.6,20.3,9.03,Open Hearth iron,3,2.85
11.4,7.3,28.4,16.6,20.3,10.05,Open Hearth iron,3,3.31
11.4,7.3,28.4,16.6,20.3,11,Open Hearth iron,3,2.96
12.5,6.94,28.4,14.92,22.14,10.3,Open Hearth iron,3,2.43
16.65,5.59,28.4,8.57,29.09,5,Open Hearth iron,3,1.44
19.7,4.6,28.4,3.9,34.2,1.44,Open Hearth iron,3,0.91
19.7,4.6,28.4,3.9,34.2,2.74,Open Hearth iron,3,1.71
19.7,4.6,28.4,3.9,34.2,3.96,Open Hearth iron,3,2.3
19.7,4.6,28.4,3.9,34.2,4.96,Open Hearth iron,3,2.3
19.7,4.6,28.4,3.9,34.2,5.95,Open Hearth iron,3,2.31
19.7,4.6,28.4,3.9,34.2,6.9,Open Hearth iron,3,2.36
19.7,4.6,28.4,3.9,34.2,7.88,Open Hearth iron,3,2.47
19.7,4.6,28.4,3.9,34.2,8.93,Open Hearth iron,3,2.72
19.7,4.6,28.4,3.9,34.2,9.95,Open Hearth iron,3,2.97
19.7,4.6,28.4,3.9,34.2,10.9,Open Hearth iron,3,3.22
20.9,4.98,27.62,3.89,34.47,10.21,Open Hearth iron,3,3.09
25.5,6.43,24.62,3.84,35.52,4.92,Open Hearth iron,3,1.89
28.9,7.5,22.4,3.8,36.3,1.34,Open Hearth iron,3,1.16
28.9,7.5,22.4,3.8,36.3,2.64,Open Hearth iron,3,1.76
28.9,7.5,22.4,3.8,36.3,3.85,Open Hearth iron,3,2.21
28.9,7.5,22.4,3.8,36.3,4.8,Open Hearth iron,3,2.26
28.9,7.5,22.4,3.8,36.3,5.79,Open Hearth iron,3,2.38
28.9,7.5,22.4,3.8,36.3,6.89,Open Hearth iron,3,2.68
28.9,7.5,22.4,3.8,36.3,7.95,Open Hearth iron,3,3.12
28.9,7.5,22.4,3.8,36.3,8.9,Open Hearth iron,3,3.97
28.9,7.5,22.4,3.8,36.3,9.86,Open Hearth iron,3,4.79
28.9,7.5,22.4,3.8,36.3,10.86,Open Hearth iron,3,5.54
28.23,7.33,23.53,4.7,35.6,10.3,Open Hearth iron,3,5.57
25.63,6.68,27.93,8.2,32.9,5.25,Open Hearth iron,3,3.52
23.7,6.2,31.2,10.8,30.9,1.82,Open Hearth iron,3,2.12
23.7,6.2,31.2,10.8,30.9,3.07,Open Hearth iron,3,2.57
23.7,6.2,31.2,10.8,30.9,4.26,Open Hearth iron,3,3.18
23.7,6.2,31.2,10.8,30.9,5.26,Open Hearth iron,3,4.28
27.26,6.03,30.84,10.65,29.8,5.45,Open Hearth iron,3,4.64
41.15,5.38,29.44,10.05,25.5,3.3,Open Hearth iron,3,2.84
51.5,4.9,28.4,9.6,22.3,1.96,Open Hearth iron,3,1.78
51.5,4.9,28.4,9.6,22.3,2.96,Open Hearth iron,3,2.88
51.5,4.9,28.4,9.6,22.3,3.94,Open Hearth iron,3,3.81
51.5,4.9,28.4,9.6,22.3,4.89,Open Hearth iron,3,4.26
51.5,4.9,28.4,9.6,22.3,5.85,Open Hearth iron,3,4.8
51.5,4.9,28.4,9.6,22.3,6.85,Open Hearth iron,3,5.6
51.5,4.9,28.4,9.6,22.3,7.85,Open Hearth iron,3,6.28
51.5,4.9,28.4,9.6,22.3,8.85,Open Hearth iron,3,6.58
51.5,4.9,28.4,9.6,22.3,9.85,Open Hearth iron,3,6.81
51.5,4.9,28.4,9.6,22.3,10.85,Open Hearth iron,3,6.86
45.35,5.47,27.93,9.16,20.27,10.38,Open Hearth iron,3,6.85
21,7.72,26.08,7.41,12.22,5.53,Open Hearth iron,3,6.65
2.78,9.4,24.7,6.1,6.2,2.2,Open Hearth iron,3,7.18
2.78,9.4,24.7,6.1,6.2,3.4,Open Hearth iron,3,9.88
2.78,9.4,24.7,6.1,6.2,4.54,Open Hearth iron,3,12.23
2.78,9.4,24.7,6.1,6.2,5.49,Open Hearth iron,3,13.53
2.78,9.4,24.7,6.1,6.2,6.43,Open Hearth iron,3,15.33
2.78,9.4,24.7,6.1,6.2,7.33,Open Hearth iron,3,18.63
2.78,9.4,24.7,6.1,6.2,8.27,Open Hearth iron,3,20.93
2.78,9.4,24.7,6.1,6.2,9.37,Open Hearth iron,3,20.23
2.78,9.4,24.7,6.1,6.2,10.44,Open Hearth iron,3,19.69
2.78,9.4,24.7,6.1,6.2,11.39,Open Hearth iron,3,19.64
16.61,8.79,23.25,9.66,6.13,10.76,Open Hearth iron,3,17.2
72.2,6.34,17.4,23.95,5.83,5.36,Open Hearth iron,3,7.55
114,4.5,13,34.7,5.6,1.63,Open Hearth iron,3,0.31
114,4.5,13,34.7,5.6,2.98,Open Hearth iron,3,0.36
114,4.5,13,34.7,5.6,4.26,Open Hearth iron,3,0.49
114,4.5,13,34.7,5.6,5.31,Open Hearth iron,3,0.84
114,4.5,13,34.7,5.6,6.32,Open Hearth iron,3,1.08
114,4.5,13,34.7,5.6,7.22,Open Hearth iron,3,0.98
114,4.5,13,34.7,5.6,8.4,Open Hearth iron,3,0.96
114,4.5,13,34.7,5.6,10.45,Open Hearth iron,3,1.21
114,4.5,13,34.7,5.6,12.64,Open Hearth iron,3,1.39
114,4.5,13,34.7,5.6,15.24,Open Hearth iron,3,1.34
102.21,4.83,14.57,31.61,9.33,15.21,Open Hearth iron,3,1.19
54.13,6.18,20.97,19.02,24.52,7.12,Open Hearth iron,3,0.74
17.8,7.2,25.8,9.5,36,1.33,Open Hearth iron,3,0.46
17.8,7.2,25.8,9.5,36,2.68,Open Hearth iron,3,0.71
17.8,7.2,25.8,9.5,36,3.94,Open Hearth iron,3,1
17.8,7.2,25.8,9.5,36,4.94,Open Hearth iron,3,1.4
17.8,7.2,25.8,9.5,36,5.93,Open Hearth iron,3,1.71
17.8,7.2,25.8,9.5,36,6.88,Open Hearth iron,3,1.76
17.8,7.2,25.8,9.5,36,8.1,Open Hearth iron,3,2.02
17.8,7.2,25.8,9.5,36,10.15,Open Hearth iron,3,2.92
17.8,7.2,25.8,9.5,36,12.34,Open Hearth iron,3,3.55
17.8,7.2,25.8,9.5,36,14.99,Open Hearth iron,3,3.35
19.25,7.21,28.29,10.88,33.9,15.07,Open Hearth iron,3,2.91
25.25,7.26,38.58,16.57,25.2,7.07,Open Hearth iron,3,1.71
29.8,7.3,46.4,20.9,18.6,1.3,Open Hearth iron,3,0.93
29.8,7.3,46.4,20.9,18.6,2.55,Open Hearth iron,3,1.48
29.8,7.3,46.4,20.9,18.6,3.74,Open Hearth iron,3,1.82
29.8,7.3,46.4,20.9,18.6,4.74,Open Hearth iron,3,1.47
29.8,7.3,46.4,20.9,18.6,5.76,Open Hearth iron,3,1.24
29.8,7.3,46.4,20.9,18.6,6.86,Open Hearth iron,3,1.39
29.8,7.3,46.4,20.9,18.6,8.15,Open Hearth iron,3,1.76
29.8,7.3,46.4,20.9,18.6,10.05,Open Hearth iron,3,2.86
29.8,7.3,46.4,20.9,18.6,12.14,Open Hearth iron,3,3.75
29.8,7.3,46.4,20.9,18.6,14.84,Open Hearth iron,3,3.95
26.93,6.87,45.95,18.64,26.83,15.13,Open Hearth iron,3,3.68
14.89,5.07,44.05,9.14,61.42,7.68,Open Hearth iron,3,1.93
5.7,3.7,42.6,1.9,87.8,2.24,Open Hearth iron,3,0.94
5.7,3.7,42.6,1.9,87.8,3.24,Open Hearth iron,3,2.39
5.7,3.7,42.6,1.9,87.8,4.24,Open Hearth iron,3,3.45
5.7,3.7,42.6,1.9,87.8,5.24,Open Hearth iron,3,3.25
5.7,3.7,42.6,1.9,87.8,6.24,Open Hearth iron,3,3.31
5.7,3.7,42.6,1.9,87.8,7.24,Open Hearth iron,3,4.21
5.7,3.7,42.6,1.9,87.8,8.47,Open Hearth iron,3,5.15
5.7,3.7,42.6,1.9,87.8,10.47,Open Hearth iron,3,6.2
5.7,3.7,42.6,1.9,87.8,12.66,Open Hearth iron,3,7.18
5.7,3.7,42.6,1.9,87.8,15.46,Open Hearth iron,3,7.93
5.51,4.06,40.49,1.97,84.85,15.73,Open Hearth iron,3,7.88
4.7,5.61,31.5,2.27,72.25,7.73,Open Hearth iron,3,5.23
4.08,6.8,24.6,2.5,62.6,2.07,Open Hearth iron,3,4.08
4.08,6.8,24.6,2.5,62.6,4.07,Open Hearth iron,3,7.82
4.08,6.8,24.6,2.5,62.6,5.84,Open Hearth iron,3,11.36
4.08,6.8,24.6,2.5,62.6,6.89,Open Hearth iron,3,14.21
4.08,6.8,24.6,2.5,62.6,7.85,Open Hearth iron,3,16.38
4.08,6.8,24.6,2.5,62.6,8.5,Open Hearth iron,3,16.28
5.08,6.5,25.75,5.29,63.6,8.19,Open Hearth iron,3,14.81
9.39,5.2,30.7,17.34,67.9,4.69,Open Hearth iron,3,8.81
12.7,4.2,34.5,26.6,71.2,2.24,Open Hearth iron,3,4.56
12.7,4.2,34.5,26.6,71.2,3.29,Open Hearth iron,3,6.11
12.7,4.2,34.5,26.6,71.2,4.32,Open Hearth iron,3,7.57
12.7,4.2,34.5,26.6,71.2,5.27,Open Hearth iron,3,8.71
12.7,4.2,34.5,26.6,71.2,6.23,Open Hearth iron,3,10.38
12.7,4.2,34.5,26.6,71.2,7.23,Open Hearth iron,3,13.78
12.7,4.2,34.5,26.6,71.2,8.23,Open Hearth iron,3,16.27
12.7,4.2,34.5,26.6,71.2,9.23,Open Hearth iron,3,15.72
12.7,4.2,34.5,26.6,71.2,10.23,Open Hearth iron,3,15.6
12.7,4.2,34.5,26.6,71.2,11.23,Open Hearth iron,3,16.9
11.4,4.52,33.92,24.39,66.77,10.76,Open Hearth iron,3,15.98
5.7,5.92,31.37,14.69,47.38,5.31,Open Hearth iron,3,7.59
1.3,7,29.4,7.2,32.4,1.38,Open Hearth iron,3,1.12
1.3,7,29.4,7.2,32.4,2.63,Open Hearth iron,3,1.22
1.3,7,29.4,7.2,32.4,3.84,Open Hearth iron,3,1.46
1.3,7,29.4,7.2,32.4,4.89,Open Hearth iron,3,2.16
1.3,7,29.4,7.2,32.4,5.98,Open Hearth iron,3,2.85
1.3,7,29.4,7.2,32.4,7.23,Open Hearth iron,3,3.5
1.3,7,29.4,7.2,32.4,8.58,Open Hearth iron,3,4.2
1.3,7,29.4,7.2,32.4,10.28,Open Hearth iron,3,5.1
1.3,7,29.4,7.2,32.4,12.21,Open Hearth iron,3,5.82
1.3,7,29.4,7.2,32.4,14.91,Open Hearth iron,3,5.92
24.17,6.74,26.41,10.67,28.83,15.32,Open Hearth iron,3,5.46
125.99,5.59,13.12,26.11,12.94,7.82,Open Hearth iron,3,3.06
205,4.7,2.8,38.1,0.6,2.24,Open Hearth iron,3,1.35
205,4.7,2.8,38.1,0.6,3.28,Open Hearth iron,3,2
205,4.7,2.8,38.1,0.6,4.31,Open Hearth iron,3,2.43
205,4.7,2.8,38.1,0.6,5.26,Open Hearth iron,3,2.13
205,4.7,2.8,38.1,0.6,6.22,Open Hearth iron,3,1.93
205,4.7,2.8,38.1,0.6,7.22,Open Hearth iron,3,2.08
205,4.7,2.8,38.1,0.6,8.44,Open Hearth iron,3,2.27
205,4.7,2.8,38.1,0.6,10.44,Open Hearth iron,3,2.57
205,4.7,2.8,38.1,0.6,12.63,Open Hearth iron,3,2.99
205,4.7,2.8,38.1,0.6,15.48,Open Hearth iron,3,3.84
188.66,4.99,4.46,35.18,2.28,15.86,Open Hearth iron,3,4.05
114.68,6.29,11.95,21.99,9.88,7.51,Open Hearth iron,3,2
57,7.3,17.8,11.7,15.8,1.3,Open Hearth iron,3,0.5
57,7.3,17.8,11.7,15.8,2.65,Open Hearth iron,3,0.95
57,7.3,17.8,11.7,15.8,3.93,Open Hearth iron,3,1.4
57,7.3,17.8,11.7,15.8,4.98,Open Hearth iron,3,1.85
57,7.3,17.8,11.7,15.8,6,Open Hearth iron,3,2.24
57,7.3,17.8,11.7,15.8,6.9,Open Hearth iron,3,2.44
57,7.3,17.8,11.7,15.8,7.82,Open Hearth iron,3,2.58
57,7.3,17.8,11.7,15.8,8.82,Open Hearth iron,3,2.48
57,7.3,17.8,11.7,15.8,9.83,Open Hearth iron,3,2.53
57,7.3,17.8,11.7,15.8,10.88,Open Hearth iron,3,3.13
51.68,7.25,23.77,14.12,19.1,10.54,Open Hearth iron,3,3.25
27.18,7,51.27,25.27,34.3,5.19,Open Hearth iron,3,1.65
8,6.8,72.8,34,46.2,1.29,Open Hearth iron,3,0.74
8,6.8,72.8,34,46.2,2.64,Open Hearth iron,3,2.29
8,6.8,72.8,34,46.2,3.93,Open Hearth iron,3,3.73
8,6.8,72.8,34,46.2,4.98,Open Hearth iron,3,4.78
8,6.8,72.8,34,46.2,5.99,Open Hearth iron,3,5.94
8,6.8,72.8,34,46.2,6.89,Open Hearth iron,3,7.54
8,6.8,72.8,34,46.2,7.83,Open Hearth iron,3,8.92
8,6.8,72.8,34,46.2,8.88,Open Hearth iron,3,9.47
8,6.8,72.8,34,46.2,9.91,Open Hearth iron,3,10.08
8,6.8,72.8,34,46.2,10.91,Open Hearth iron,3,10.93
12.38,6.79,67.52,31.94,45.01,10.6,Open Hearth iron,3,10.51
32.87,6.74,42.83,22.29,39.47,5.45,Open Hearth iron,3,5.41
49,6.7,23.4,14.7,35.1,1.68,Open Hearth iron,3,1.45
49,6.7,23.4,14.7,35.1,2.98,Open Hearth iron,3,1.7
49,6.7,23.4,14.7,35.1,4.22,Open Hearth iron,3,2.03
49,6.7,23.4,14.7,35.1,5.27,Open Hearth iron,3,2.63
49,6.7,23.4,14.7,35.1,6.3,Open Hearth iron,3,3.11
49,6.7,23.4,14.7,35.1,7.25,Open Hearth iron,3,3.16
49,6.7,23.4,14.7,35.1,8.2,Open Hearth iron,3,3.27
49,6.7,23.4,14.7,35.1,9.15,Open Hearth iron,3,3.62
49,6.7,23.4,14.7,35.1,10.12,Open Hearth iron,3,3.94
49,6.7,23.4,14.7,35.1,11.17,Open Hearth iron,3,4.14
46.02,6.76,22.83,14.3,34.14,10.94,Open Hearth iron,3,3.94
31.82,7.06,20.13,12.4,29.6,5.89,Open Hearth iron,3,2.24
20.6,7.3,18,10.9,26,2.13,Open Hearth iron,3,1.02
20.6,7.3,18,10.9,26,3.23,Open Hearth iron,3,1.56
20.6,7.3,18,10.9,26,4.32,Open Hearth iron,3,1.86
20.6,7.3,18,10.9,26,5.37,Open Hearth iron,3,1.21
20.6,7.3,18,10.9,26,6.39,Open Hearth iron,3,0.85
20.6,7.3,18,10.9,26,7.29,Open Hearth iron,3,1.55
20.6,7.3,18,10.9,26,8.43,Open Hearth iron,3,2.06
20.6,7.3,18,10.9,26,10.47,Open Hearth iron,3,1.86
20.6,7.3,18,10.9,26,12.66,Open Hearth iron,3,1.62
20.6,7.3,18,10.9,26,15.36,Open Hearth iron,3,1.22
30.03,7.01,17.57,11.43,25.13,15.9,Open Hearth iron,3,0.89
75.72,5.61,15.47,13.98,20.93,8.15,Open Hearth iron,3,0.84
112,4.5,13.8,16,17.6,2.22,Open Hearth iron,3,0.89
112,4.5,13.8,16,17.6,3.27,Open Hearth iron,3,1.34
112,4.5,13.8,16,17.6,4.29,Open Hearth iron,3,1.71
112,4.5,13.8,16,17.6,5.24,Open Hearth iron,3,1.76
112,4.5,13.8,16,17.6,6.2,Open Hearth iron,3,1.82
112,4.5,13.8,16,17.6,7.2,Open Hearth iron,3,1.92
112,4.5,13.8,16,17.6,8.41,Open Hearth iron,3,2.08
112,4.5,13.8,16,17.6,10.41,Open Hearth iron,3,2.48
112,4.5,13.8,16,17.6,12.58,Open Hearth iron,3,2.82
112,4.5,13.8,16,17.6,15.43,Open Hearth iron,3,2.92
112,4.43,13.11,14.73,16.27,16.11,Open Hearth iron,3,2.94
112,4.08,9.71,8.48,9.72,8.26,Open Hearth iron,3,2.64
112,3.8,7,3.5,4.5,2.21,Open Hearth iron,3,2.6
112,3.8,7,3.5,4.5,3.26,Open Hearth iron,3,3.6
112,3.8,7,3.5,4.5,4.29,Open Hearth iron,3,4.38
112,3.8,7,3.5,4.5,5.24,Open Hearth iron,3,4.28
112,3.8,7,3.5,4.5,6.2,Open Hearth iron,3,4.39
112,3.8,7,3.5,4.5,7.2,Open Hearth iron,3,5.34
112,3.8,7,3.5,4.5,8.21,Open Hearth iron,3,6.36
112,3.8,7,3.5,4.5,9.26,Open Hearth iron,3,7.66
112,3.8,7,3.5,4.5,10.29,Open Hearth iron,3,8.67
112,3.8,7,3.5,4.5,11.24,Open Hearth iron,3,8.52
139.28,3.87,6.6,6.35,4.31,10.94,Open Hearth iron,3,7.59
276.23,4.22,4.6,20.64,3.36,5.65,Open Hearth iron,3,3.54
386,4.5,3,32.1,2.6,1.66,Open Hearth iron,3,0.31
386,4.5,3,32.1,2.6,2.96,Open Hearth iron,3,0.36
386,4.5,3,32.1,2.6,4.21,Open Hearth iron,3,0.49
386,4.5,3,32.1,2.6,5.26,Open Hearth iron,3,0.94
386,4.5,3,32.1,2.6,6.29,Open Hearth iron,3,1.37
386,4.5,3,32.1,2.6,7.24,Open Hearth iron,3,1.72
386,4.5,3,32.1,2.6,8.39,Open Hearth iron,3,2.05
386,4.5,3,32.1,2.6,10.39,Open Hearth iron,3,2.3
386,4.5,3,32.1,2.6,12.51,Open Hearth iron,3,2.53
386,4.5,3,32.1,2.6,15.11,Open Hearth iron,3,2.68
355.55,4.61,5.07,29.7,3.84,15.66,Open Hearth iron,3,2.65
199.79,5.16,15.67,17.4,10.19,7.76,Open Hearth iron,3,1.9
74.4,5.6,24.2,7.5,15.3,1.65,Open Hearth iron,3,1.47
74.4,5.6,24.2,7.5,15.3,2.95,Open Hearth iron,3,2.32
74.4,5.6,24.2,7.5,15.3,4.2,Open Hearth iron,3,3.01
74.4,5.6,24.2,7.5,15.3,5.25,Open Hearth iron,3,3.06
74.4,5.6,24.2,7.5,15.3,6.28,Open Hearth iron,3,3.26
74.4,5.6,24.2,7.5,15.3,7.23,Open Hearth iron,3,4.11
74.4,5.6,24.2,7.5,15.3,8.18,Open Hearth iron,3,4.82
74.4,5.6,24.2,7.5,15.3,9.13,Open Hearth iron,3,4.92
74.4,5.6,24.2,7.5,15.3,10.1,Open Hearth iron,3,5.06
74.4,5.6,24.2,7.5,15.3,11.15,Open Hearth iron,3,5.36
68.19,5.64,25.04,7,18.35,11.04,Open Hearth iron,3,5.3
35.85,5.84,29.44,4.4,34.25,6.04,Open Hearth iron,3,3.75
9.7,6,33,2.3,47.1,2.2,Open Hearth iron,3,2.67
9.7,6,33,2.3,47.1,3.25,Open Hearth iron,3,3.57
9.7,6,33,2.3,47.1,4.28,Open Hearth iron,3,4.52
9.7,6,33,2.3,47.1,5.23,Open Hearth iron,3,5.67
9.7,6,33,2.3,47.1,6.19,Open Hearth iron,3,6.65
9.7,6,33,2.3,47.1,7.19,Open Hearth iron,3,6.9
9.7,6,33,2.3,47.1,8.19,Open Hearth iron,3,7.11
9.7,6,33,2.3,47.1,9.19,Open Hearth iron,3,7.16
9.7,6,33,2.3,47.1,10.19,Open Hearth iron,3,7.33
9.7,6,33,2.3,47.1,11.19,Open Hearth iron,3,8.03
10.03,5.93,33.01,2.73,46.46,11.01,Open Hearth iron,3,7.85
11.78,5.58,33.06,5.03,43.06,5.76,Open Hearth iron,3,3.85
13.2,5.3,33.1,6.9,40.3,1.73,Open Hearth iron,3,0.82
13.2,5.3,33.1,6.9,40.3,2.98,Open Hearth iron,3,1.97
13.2,5.3,33.1,6.9,40.3,4.19,Open Hearth iron,3,2.97
13.2,5.3,33.1,6.9,40.3,5.19,Open Hearth iron,3,3.32
13.2,5.3,33.1,6.9,40.3,6.18,Open Hearth iron,3,3.66
13.2,5.3,33.1,6.9,40.3,7.13,Open Hearth iron,3,3.96
13.2,5.3,33.1,6.9,40.3,8.28,Open Hearth iron,3,4.4
13.2,5.3,33.1,6.9,40.3,10.33,Open Hearth iron,3,5.44
13.2,5.3,33.1,6.9,40.3,12.5,Open Hearth iron,3,6.23
13.2,5.3,33.1,6.9,40.3,15.2,Open Hearth iron,3,5.83
24.62,5.24,33.26,7.64,40.81,15.98,Open Hearth iron,3,5.21
86.51,4.94,34.11,11.64,43.56,8.28,Open Hearth iron,3,3.66
137,4.7,34.8,14.9,45.8,2.19,Open Hearth iron,3,2.49
137,4.7,34.8,14.9,45.8,3.24,Open Hearth iron,3,2.99
137,4.7,34.8,14.9,45.8,4.27,Open Hearth iron,3,3.71
137,4.7,34.8,14.9,45.8,5.22,Open Hearth iron,3,5.41
137,4.7,34.8,14.9,45.8,6.18,Open Hearth iron,3,6.81
137,4.7,34.8,14.9,45.8,7.18,Open Hearth iron,3,6.86
137,4.7,34.8,14.9,45.8,8.19,Open Hearth iron,3,7.28
137,4.7,34.8,14.9,45.8,9.24,Open Hearth iron,3,9.38
137,4.7,34.8,14.9,45.8,10.27,Open Hearth iron,3,11.11
137,4.7,34.8,14.9,45.8,11.22,Open Hearth iron,3,11.16
124.66,4.56,36.66,19.79,47.54,11.03,Open Hearth iron,3,10.39
56.48,3.76,46.96,46.78,57.13,5.68,Open Hearth iron,3,5.89
0.6,3.1,55.4,68.9,65,1.55,Open Hearth iron,3,2.47
0.6,3.1,55.4,68.9,65,2.95,Open Hearth iron,3,3.97
0.6,3.1,55.4,68.9,65,4.29,Open Hearth iron,3,5.29
0.6,3.1,55.4,68.9,65,5.34,Open Hearth iron,3,5.79
0.6,3.1,55.4,68.9,65,6.36,Open Hearth iron,3,6.61
0.6,3.1,55.4,68.9,65,7.26,Open Hearth iron,3,8.91
0.6,3.1,55.4,68.9,65,8.17,Open Hearth iron,3,10.84
0.6,3.1,55.4,68.9,65,9.12,Open Hearth iron,3,11.04
0.6,3.1,55.4,68.9,65,10.09,Open Hearth iron,3,11.33
0.6,3.1,55.4,68.9,65,11.14,Open Hearth iron,3,12.08
1.43,3.61,53.25,63.43,62,11.03,Open Hearth iron,3,11.6
6.13,6.45,41.16,32.59,45.11,5.59,Open Hearth iron,3,5.4
10,8.8,31.2,7.2,31.2,1.32,Open Hearth iron,3,0.4
10,8.8,31.2,7.2,31.2,2.57,Open Hearth iron,3,0.95
10,8.8,31.2,7.2,31.2,3.78,Open Hearth iron,3,1.47
10,8.8,31.2,7.2,31.2,4.83,Open Hearth iron,3,1.87
10,8.8,31.2,7.2,31.2,5.87,Open Hearth iron,3,2.19
10,8.8,31.2,7.2,31.2,6.82,Open Hearth iron,3,2.14
10,8.8,31.2,7.2,31.2,7.95,Open Hearth iron,3,2.16
10,8.8,31.2,7.2,31.2,9.95,Open Hearth iron,3,2.51
9.36,8.68,29.77,8.2,30.81,10.69,Open Hearth iron,3,2.64
5.67,7.98,21.57,13.95,28.56,5.5,Open Hearth iron,3,1.74
2.63,7.4,14.8,18.7,26.7,1.43,Open Hearth iron,3,1.19
2.63,7.4,14.8,18.7,26.7,2.73,Open Hearth iron,3,2.29
2.63,7.4,14.8,18.7,26.7,3.97,Open Hearth iron,3,3.19
2.63,7.4,14.8,18.7,26.7,4.97,Open Hearth iron,3,3.14
2.63,7.4,14.8,18.7,26.7,5.96,Open Hearth iron,3,3.17
2.63,7.4,14.8,18.7,26.7,6.91,Open Hearth iron,3,3.57
2.63,7.4,14.8,18.7,26.7,7.88,Open Hearth iron,3,4.69
2.63,7.4,14.8,18.7,26.7,8.93,Open Hearth iron,3,9.29
2.63,7.4,14.8,18.7,26.7,9.96,Open Hearth iron,3,12.95
2.63,7.4,14.8,18.7,26.7,10.91,Open Hearth iron,3,12.05
3.69,7.37,14.19,19.08,27.06,10.83,Open Hearth iron,3,10.43
9.87,7.17,10.59,21.33,29.16,5.73,Open Hearth iron,3,5.33
15,7,7.6,23.2,30.9,1.71,Open Hearth iron,3,1.23
15,7,7.6,23.2,30.9,2.96,Open Hearth iron,3,1.98
15,7,7.6,23.2,30.9,4.09,Open Hearth iron,3,2.63
15,7,7.6,23.2,30.9,4.64,Open Hearth iron,3,2.83
15,7,7.6,23.2,30.9,5.34,Open Hearth iron,3,3.05
15,7,7.6,23.2,30.9,6.79,Open Hearth iron,3,3.35
15,7,7.6,23.2,30.9,8.19,Open Hearth iron,3,3.66
15,7,7.6,23.2,30.9,9.28,Open Hearth iron,3,4.01
15,7,7.6,23.2,30.9,10.35,Open Hearth iron,3,4.43
15,7,7.6,23.2,30.9,11.25,Open Hearth iron,3,5.23
15.23,7.05,9.11,21.48,32.17,11.12,Open Hearth iron,3,5.46
16.58,7.35,18.16,11.18,39.77,5.87,Open Hearth iron,3,2.81
17.7,7.6,25.7,2.6,46.1,1.72,Open Hearth iron,3,0.66
17.7,7.6,25.7,2.6,46.1,3.02,Open Hearth iron,3,1.01
17.7,7.6,25.7,2.6,46.1,4.27,Open Hearth iron,3,1.32
17.7,7.6,25.7,2.6,46.1,5.27,Open Hearth iron,3,1.47
17.7,7.6,25.7,2.6,46.1,6.26,Open Hearth iron,3,1.64
17.7,7.6,25.7,2.6,46.1,7.21,Open Hearth iron,3,1.89
17.7,7.6,25.7,2.6,46.1,8.34,Open Hearth iron,3,2.17
17.7,7.6,25.7,2.6,46.1,10.39,Open Hearth iron,3,2.62
17.7,7.6,25.7,2.6,46.1,12.51,Open Hearth iron,3,3.29
17.7,7.6,25.7,2.6,46.1,15.01,Open Hearth iron,3,5.04
17.25,7.55,25.94,2.48,46.62,15.78,Open Hearth iron,3,6.08
14.47,7.25,27.39,1.73,49.82,7.74,Bessemer Steel,3,3.48
12.15,7,28.6,1.1,52.5,1.21,Bessemer Steel,3,1.54
12.15,7,28.6,1.1,52.5,2.51,Bessemer Steel,3,3.04
12.15,7,28.6,1.1,52.5,3.75,Bessemer Steel,3,4.36
12.15,7,28.6,1.1,52.5,4.7,Bessemer Steel,3,4.76
12.15,7,28.6,1.1,52.5,5.68,Bessemer Steel,3,5.29
12.15,7,28.6,1.1,52.5,6.78,Bessemer Steel,3,6.44
12.15,7,28.6,1.1,52.5,7.85,Bessemer Steel,3,7.52
12.15,7,28.6,1.1,52.5,8.8,Bessemer Steel,3,8.27
12.15,7,28.6,1.1,52.5,9.76,Bessemer Steel,3,9.12
12.15,7,28.6,1.1,52.5,10.76,Bessemer Steel,3,10.47
11.73,7.02,29.32,1.17,51.89,10.84,Bessemer Steel,3,10.85
9.07,7.17,33.82,1.62,48.09,6.09,Bessemer Steel,3,6.15
6.84,7.3,37.6,2,44.9,2.25,Bessemer Steel,3,2.27
6.84,7.3,37.6,2,44.9,3.2,Bessemer Steel,3,2.72
6.84,7.3,37.6,2,44.9,4.15,Bessemer Steel,3,3.16
6.84,7.3,37.6,2,44.9,5.1,Bessemer Steel,3,3.56
6.84,7.3,37.6,2,44.9,6.06,Bessemer Steel,3,3.92
6.84,7.3,37.6,2,44.9,7.06,Bessemer Steel,3,4.07
6.84,7.3,37.6,2,44.9,8.22,Bessemer Steel,3,4.39
6.84,7.3,37.6,2,44.9,10.27,Bessemer Steel,3,5.59
6.84,7.3,37.6,2,44.9,12.44,Bessemer Steel,3,6.64
6.84,7.3,37.6,2,44.9,15.24,Bessemer Steel,3,6.89
20.19,7.1,36.94,3.26,44.99,16.38,Bessemer Steel,3,6.71
105.7,5.86,32.69,11.36,45.59,8.58,Bessemer Steel,3,4.21
177.9,4.8,29.1,18.2,46.1,2.16,Bessemer Steel,3,2.22
177.9,4.8,29.1,18.2,46.1,3.16,Bessemer Steel,3,2.97
177.9,4.8,29.1,18.2,46.1,4.15,Bessemer Steel,3,3.6
177.9,4.8,29.1,18.2,46.1,5.1,Bessemer Steel,3,3.6
177.9,4.8,29.1,18.2,46.1,6.05,Bessemer Steel,3,3.67
177.9,4.8,29.1,18.2,46.1,7.05,Bessemer Steel,3,4.12
177.9,4.8,29.1,18.2,46.1,8.22,Bessemer Steel,3,4.45
177.9,4.8,29.1,18.2,46.1,10.26,Bessemer Steel,3,4.1
177.9,4.8,29.1,18.2,46.1,12.43,Bessemer Steel,3,3.84
177.9,4.8,29.1,18.2,46.1,15.23,Bessemer Steel,3,4.09
169.42,4.86,28.57,17.35,43.93,16.34,Bessemer Steel,3,4.08
113.84,5.26,25.12,11.75,29.74,8.09,Bessemer Steel,3,2.63
66.7,5.6,22.2,7,17.7,1.32,Bessemer Steel,3,1.56
66.7,5.6,22.2,7,17.7,2.77,Bessemer Steel,3,2.61
66.7,5.6,22.2,7,17.7,4.16,Bessemer Steel,3,3.57
66.7,5.6,22.2,7,17.7,5.21,Bessemer Steel,3,4.02
66.7,5.6,22.2,7,17.7,6.24,Bessemer Steel,3,4.48
66.7,5.6,22.2,7,17.7,7.19,Bessemer Steel,3,4.98
66.7,5.6,22.2,7,17.7,8.3,Bessemer Steel,3,5.51
66.7,5.6,22.2,7,17.7,10.3,Bessemer Steel,3,6.26
62.7,5.7,22.69,6.84,19.05,11.25,Bessemer Steel,3,6.45
35.93,6.4,25.99,5.79,28.1,6.2,Bessemer Steel,3,3.45
13.15,7,28.8,4.9,35.8,2.06,Bessemer Steel,3,1
13.15,7,28.8,4.9,35.8,3.16,Bessemer Steel,3,1.65
13.15,7,28.8,4.9,35.8,4.26,Bessemer Steel,3,2.39
13.15,7,28.8,4.9,35.8,5.31,Bessemer Steel,3,3.69
13.15,7,28.8,4.9,35.8,6.34,Bessemer Steel,3,4.87
13.15,7,28.8,4.9,35.8,7.29,Bessemer Steel,3,5.37
13.15,7,28.8,4.9,35.8,8.39,Bessemer Steel,3,5.91
13.15,7,28.8,4.9,35.8,10.39,Bessemer Steel,3,6.66
13.15,7,28.8,4.9,35.8,12.5,Bessemer Steel,3,7.4
13.15,7,28.8,4.9,35.8,15.19,Bessemer Steel,3,8.04
43.62,6.92,27.59,7.5,33.71,16.36,Bessemer Steel,3,7.99
252.48,6.37,19.29,25.35,19.42,8.56,Bessemer Steel,3,3.79
431,5.9,12.2,40.6,7.2,2.06,Bessemer Steel,3,0.22
431,5.9,12.2,40.6,7.2,3.16,Bessemer Steel,3,0.37
431,5.9,12.2,40.6,7.2,4.25,Bessemer Steel,3,0.53
431,5.9,12.2,40.6,7.2,5.3,Bessemer Steel,3,0.73
431,5.9,12.2,40.6,7.2,6.34,Bessemer Steel,3,0.9
431,5.9,12.2,40.6,7.2,7.29,Bessemer Steel,3,0.9
431,5.9,12.2,40.6,7.2,8.39,Bessemer Steel,3,0.94
431,5.9,12.2,40.6,7.2,10.39,Bessemer Steel,3,1.24
431,5.9,12.2,40.6,7.2,12.49,Bessemer Steel,3,1.53
431,5.9,12.2,40.6,7.2,15.18,Bessemer Steel,3,1.73
401.86,5.79,13.77,37.98,11.21,16.33,Bessemer Steel,3,1.81
197.02,5.04,24.82,19.53,39.4,8.08,Bessemer Steel,3,1.21
21.2,4.4,34.3,3.7,63.6,1.18,Bessemer Steel,3,0.83
21.2,4.4,34.3,3.7,63.6,2.43,Bessemer Steel,3,1.73
21.2,4.4,34.3,3.7,63.6,3.8,Bessemer Steel,3,2.62
21.2,4.4,34.3,3.7,63.6,5.9,Bessemer Steel,3,3.47
21.2,4.4,34.3,3.7,63.6,7.97,Bessemer Steel,3,4.3
21.2,4.4,34.3,3.7,63.6,9.87,Bessemer Steel,3,5
21.2,4.4,34.3,3.7,63.6,11.88,Bessemer Steel,3,5.57
21.2,4.4,34.3,3.7,63.6,14.58,Bessemer Steel,3,5.32
19.95,4.62,34.49,4.05,64.05,15.8,Bessemer Steel,3,4.8
11.01,6.22,35.84,6.55,67.3,7.9,Bessemer Steel,3,2.65
3.3,7.6,37,8.7,70.1,1.29,Bessemer Steel,3,0.88
3.3,7.6,37,8.7,70.1,2.64,Bessemer Steel,3,1.43
3.3,7.6,37,8.7,70.1,3.94,Bessemer Steel,3,2
3.3,7.6,37,8.7,70.1,4.94,Bessemer Steel,3,2.7
3.3,7.6,37,8.7,70.1,5.93,Bessemer Steel,3,3.36
3.3,7.6,37,8.7,70.1,6.88,Bessemer Steel,3,3.81
3.3,7.6,37,8.7,70.1,7.85,Bessemer Steel,3,4.3
3.3,7.6,37,8.7,70.1,8.95,Bessemer Steel,3,5
3.3,7.6,37,8.7,70.1,10.03,Bessemer Steel,3,5.78
3.3,7.6,37,8.7,70.1,10.98,Bessemer Steel,3,7.13
4.99,7.55,36.17,9.18,68.88,11.07,Bessemer Steel,3,7.78
17.43,7.15,30.07,12.73,59.88,5.67,Bessemer Steel,3,3.93
28.2,6.8,24.8,15.8,52.1,1.17,Bessemer Steel,3,0.69
28.2,6.8,24.8,15.8,52.1,2.42,Bessemer Steel,3,1.34
28.2,6.8,24.8,15.8,52.1,3.63,Bessemer Steel,3,1.95
28.2,6.8,24.8,15.8,52.1,4.63,Bessemer Steel,3,2.35
28.2,6.8,24.8,15.8,52.1,5.65,Bessemer Steel,3,2.73
28.2,6.8,24.8,15.8,52.1,6.75,Bessemer Steel,3,2.98
28.2,6.8,24.8,15.8,52.1,7.95,Bessemer Steel,3,3.29
28.2,6.8,24.8,15.8,52.1,9.85,Bessemer Steel,3,3.99
28.2,6.8,24.8,15.8,52.1,11.86,Bessemer Steel,3,4.63
28.2,6.8,24.8,15.8,52.1,14.56,Bessemer Steel,3,4.88
31.26,6.79,24.02,16.59,49.1,15.87,Bessemer Steel,3,4.86
54.45,6.69,18.12,22.59,26.36,8.07,Bessemer Steel,3,3.01
74.6,6.6,13,27.8,6.6,1.48,Bessemer Steel,3,1.48
74.6,6.6,13,27.8,6.6,2.83,Bessemer Steel,3,2.08
74.6,6.6,13,27.8,6.6,4.14,Bessemer Steel,3,2.65
74.6,6.6,13,27.8,6.6,5.19,Bessemer Steel,3,3.05
74.6,6.6,13,27.8,6.6,6.22,Bessemer Steel,3,3.48
74.6,6.6,13,27.8,6.6,7.12,Bessemer Steel,3,4.08
74.6,6.6,13,27.8,6.6,8.17,Bessemer Steel,3,4.62
74.6,6.6,13,27.8,6.6,10.21,Bessemer Steel,3,4.77
76.88,6.52,14.22,27.01,9.6,11.32,Bessemer Steel,3,4.61
94.58,5.87,23.72,20.86,32.84,6.02,Bessemer Steel,3,2.36
110,5.3,32,15.5,53.1,1.57,Bessemer Steel,3,0.44
110,5.3,32,15.5,53.1,2.87,Bessemer Steel,3,0.74
110,5.3,32,15.5,53.1,4.13,Bessemer Steel,3,1.02
110,5.3,32,15.5,53.1,5.13,Bessemer Steel,3,1.17
110,5.3,32,15.5,53.1,6.11,Bessemer Steel,3,1.32
110,5.3,32,15.5,53.1,7.01,Bessemer Steel,3,1.47
110,5.3,32,15.5,53.1,7.94,Bessemer Steel,3,1.6
110,5.3,32,15.5,53.1,9.04,Bessemer Steel,3,1.6
110,5.3,32,15.5,53.1,10.12,Bessemer Steel,3,1.61
110,5.3,32,15.5,53.1,11.07,Bessemer Steel,3,1.66
105.11,5.41,30.77,16.63,50.58,11.27,Bessemer Steel,3,1.61
66.07,6.31,20.98,25.62,30.43,6.28,Bessemer Steel,3,0.91
31.9,7.1,12.4,33.5,12.8,2.04,Bessemer Steel,3,0.36
31.9,7.1,12.4,33.5,12.8,3.14,Bessemer Steel,3,0.86
31.9,7.1,12.4,33.5,12.8,4.23,Bessemer Steel,3,1.39
31.9,7.1,12.4,33.5,12.8,5.28,Bessemer Steel,3,2.09
31.9,7.1,12.4,33.5,12.8,6.31,Bessemer Steel,3,2.58
31.9,7.1,12.4,33.5,12.8,7.21,Bessemer Steel,3,1.63
31.9,7.1,12.4,33.5,12.8,8.25,Bessemer Steel,3,0.97
31.9,7.1,12.4,33.5,12.8,10.3,Bessemer Steel,3,2.37
31.9,7.1,12.4,33.5,12.8,12.43,Bessemer Steel,3,3.7
31.9,7.1,12.4,33.5,12.8,15.13,Bessemer Steel,3,4.55
30.14,7.25,12.97,33.56,12.59,16.55,Bessemer Steel,3,5.18
15.64,8.45,17.61,34.06,10.89,8.75,Bessemer Steel,3,4.18
2.9,9.5,21.7,34.5,9.4,2.04,Bessemer Steel,3,3.37
2.9,9.5,21.7,34.5,9.4,3.19,Bessemer Steel,3,3.92
2.9,9.5,21.7,34.5,9.4,4.3,Bessemer Steel,3,4.6
2.9,9.5,21.7,34.5,9.4,5.15,Bessemer Steel,3,6.3
4.84,9.3,21.43,33.3,9.67,5.61,Bessemer Steel,3,7.36
20.98,7.65,19.18,23.25,11.92,3.21,Bessemer Steel,3,3.66
35.2,6.2,17.2,14.4,13.9,1.26,Bessemer Steel,3,0.51
35.2,6.2,17.2,14.4,13.9,2.61,Bessemer Steel,3,1.41
35.2,6.2,17.2,14.4,13.9,3.92,Bessemer Steel,3,2.25
35.2,6.2,17.2,14.4,13.9,4.92,Bessemer Steel,3,2.7
35.2,6.2,17.2,14.4,13.9,5.91,Bessemer Steel,3,3.11
35.2,6.2,17.2,14.4,13.9,6.86,Bessemer Steel,3,3.21
35.2,6.2,17.2,14.4,13.9,7.83,Bessemer Steel,3,3.38
35.2,6.2,17.2,14.4,13.9,8.93,Bessemer Steel,3,4.03
35.2,6.2,17.2,14.4,13.9,10.01,Bessemer Steel,3,4.6
35.2,6.2,17.2,14.4,13.9,10.96,Bessemer Steel,3,4.6
33.44,6.28,19.36,13.89,17.18,11.23,Bessemer Steel,3,4.49
18.29,6.93,37.96,9.55,45.42,6.33,Bessemer Steel,3,3.54
4.89,7.5,54.4,5.7,70.4,2.12,Bessemer Steel,3,2.76
4.89,7.5,54.4,5.7,70.4,3.12,Bessemer Steel,3,3.31
4.89,7.5,54.4,5.7,70.4,4.11,Bessemer Steel,3,3.88
4.89,7.5,54.4,5.7,70.4,5.06,Bessemer Steel,3,4.58
4.89,7.5,54.4,5.7,70.4,6.02,Bessemer Steel,3,5.19
4.89,7.5,54.4,5.7,70.4,7.07,Bessemer Steel,3,5.14
4.89,7.5,54.4,5.7,70.4,8.23,Bessemer Steel,3,5.27
4.89,7.5,54.4,5.7,70.4,10.23,Bessemer Steel,3,6.77
4.89,7.5,54.4,5.7,70.4,12.32,Bessemer Steel,3,8.28
4.89,7.5,54.4,5.7,70.4,15.12,Bessemer Steel,3,9.82
9.28,7.33,52.59,6.05,67.93,16.72,Bessemer Steel,3,10.72
48.27,5.78,36.49,9.2,45.99,8.92,Bessemer Steel,3,6.42
82.9,4.4,22.2,12,26.5,2.11,Bessemer Steel,3,2.64
82.9,4.4,22.2,12,26.5,3.11,Bessemer Steel,3,2.99
82.9,4.4,22.2,12,26.5,4.11,Bessemer Steel,3,3.39
82.9,4.4,22.2,12,26.5,5.11,Bessemer Steel,3,4.24
82.9,4.4,22.2,12,26.5,6.11,Bessemer Steel,3,4.97
82.9,4.4,22.2,12,26.5,7.05,Bessemer Steel,3,4.72
82.9,4.4,22.2,12,26.5,8.02,Bessemer Steel,3,4.63
82.9,4.4,22.2,12,26.5,9.07,Bessemer Steel,3,5.83
82.9,4.4,22.2,12,26.5,10.11,Bessemer Steel,3,6.93
82.9,4.4,22.2,12,26.5,11.11,Bessemer Steel,3,7.23
81.64,4.41,22.67,11.59,27.87,11.41,Bessemer Steel,3,7.18
70.1,4.46,26.97,7.79,40.47,6.01,Bessemer Steel,3,4.23
59.8,4.5,30.8,4.4,51.7,1.34,Bessemer Steel,3,1.71
59.8,4.5,30.8,4.4,51.7,2.64,Bessemer Steel,3,2.71
59.8,4.5,30.8,4.4,51.7,3.91,Bessemer Steel,3,3.73
59.8,4.5,30.8,4.4,51.7,4.96,Bessemer Steel,3,4.93
59.8,4.5,30.8,4.4,51.7,6,Bessemer Steel,3,6.07
59.8,4.5,30.8,4.4,51.7,6.9,Bessemer Steel,3,6.77
59.8,4.5,30.8,4.4,51.7,7.92,Bessemer Steel,3,7.52
59.8,4.5,30.8,4.4,51.7,9.97,Bessemer Steel,3,8.62
59.8,4.5,30.8,4.4,51.7,12.08,Bessemer Steel,3,9.59
59.8,4.5,30.8,4.4,51.7,14.67,Bessemer Steel,3,9.54
57.25,4.65,30.67,5.04,50.05,16.17,Bessemer Steel,3,9.03
33.06,6.05,29.47,11.14,34.35,8.27,Bessemer Steel,3,4.53
11.4,7.3,28.4,16.6,20.3,1.34,Bessemer Steel,3,0.54
11.4,7.3,28.4,16.6,20.3,2.64,Bessemer Steel,3,0.89
11.4,7.3,28.4,16.6,20.3,3.89,Bessemer Steel,3,1.3
11.4,7.3,28.4,16.6,20.3,4.79,Bessemer Steel,3,2.3
11.4,7.3,28.4,16.6,20.3,5.71,Bessemer Steel,3,3.15
11.4,7.3,28.4,16.6,20.3,6.76,Bessemer Steel,3,2.7
11.4,7.3,28.4,16.6,20.3,7.81,Bessemer Steel,3,2.34
11.4,7.3,28.4,16.6,20.3,8.86,Bessemer Steel,3,2.74
11.4,7.3,28.4,16.6,20.3,9.9,Bessemer Steel,3,3.06
11.4,7.3,28.4,16.6,20.3,10.85,Bessemer Steel,3,2.71
11.82,7.16,28.4,15.95,21.01,11.16,Bessemer Steel,3,2.32
15.97,5.81,28.4,9.61,27.95,5.86,Bessemer Steel,3,1.52
19.7,4.6,28.4,3.9,34.2,1.23,Bessemer Steel,3,0.85
19.7,4.6,28.4,3.9,34.2,2.53,Bessemer Steel,3,1.35
19.7,4.6,28.4,3.9,34.2,3.8,Bessemer Steel,3,1.81
19.7,4.6,28.4,3.9,34.2,4.8,Bessemer Steel,3,1.91
19.7,4.6,28.4,3.9,34.2,5.79,Bessemer Steel,3,2.05
19.7,4.6,28.4,3.9,34.2,6.74,Bessemer Steel,3,2.55
19.7,4.6,28.4,3.9,34.2,7.7,Bessemer Steel,3,3
19.7,4.6,28.4,3.9,34.2,8.75,Bessemer Steel,3,3.05
19.7,4.6,28.4,3.9,34.2,9.79,Bessemer Steel,3,3.11
19.7,4.6,28.4,3.9,34.2,10.74,Bessemer Steel,3,3.21
20.15,4.74,28.11,3.9,34.3,11.08,Bessemer Steel,3,3.18
24.75,6.19,25.11,3.85,35.35,5.78,Bessemer Steel,3,1.98
28.9,7.5,22.4,3.8,36.3,1.13,Bessemer Steel,3,0.96
28.9,7.5,22.4,3.8,36.3,2.43,Bessemer Steel,3,1.56
28.9,7.5,22.4,3.8,36.3,3.69,Bessemer Steel,3,2.13
28.9,7.5,22.4,3.8,36.3,4.64,Bessemer Steel,3,2.48
28.9,7.5,22.4,3.8,36.3,5.61,Bessemer Steel,3,2.83
28.9,7.5,22.4,3.8,36.3,6.71,Bessemer Steel,3,3.18
28.9,7.5,22.4,3.8,36.3,7.79,Bessemer Steel,3,3.56
28.9,7.5,22.4,3.8,36.3,8.74,Bessemer Steel,3,4.21
28.9,7.5,22.4,3.8,36.3,9.7,Bessemer Steel,3,4.86
28.9,7.5,22.4,3.8,36.3,10.69,Bessemer Steel,3,5.46
28.65,7.44,22.82,4.13,36.05,11.12,Bessemer Steel,3,5.81
26.06,6.79,27.21,7.63,33.35,6.07,Bessemer Steel,3,3.81
23.7,6.2,31.2,10.8,30.9,1.62,Bessemer Steel,3,2.04
23.7,6.2,31.2,10.8,30.9,2.87,Bessemer Steel,3,2.49
23.7,6.2,31.2,10.8,30.9,4.09,Bessemer Steel,3,2.98
23.7,6.2,31.2,10.8,30.9,5.09,Bessemer Steel,3,3.83
24.99,6.14,31.07,10.74,30.5,5.8,Bessemer Steel,3,4.45
38.88,5.49,29.67,10.14,26.2,3.65,Bessemer Steel,3,2.85
51.5,4.9,28.4,9.6,22.3,1.79,Bessemer Steel,3,1.5
51.5,4.9,28.4,9.6,22.3,2.79,Bessemer Steel,3,2.55
51.5,4.9,28.4,9.6,22.3,3.79,Bessemer Steel,3,3.55
51.5,4.9,28.4,9.6,22.3,4.74,Bessemer Steel,3,4.05
51.5,4.9,28.4,9.6,22.3,5.69,Bessemer Steel,3,4.65
51.5,4.9,28.4,9.6,22.3,6.69,Bessemer Steel,3,6.3
51.5,4.9,28.4,9.6,22.3,7.69,Bessemer Steel,3,7.79
51.5,4.9,28.4,9.6,22.3,8.69,Bessemer Steel,3,7.64
51.5,4.9,28.4,9.6,22.3,9.69,Bessemer Steel,3,7.51
51.5,4.9,28.4,9.6,22.3,10.69,Bessemer Steel,3,7.66
49.33,5.1,28.24,9.44,21.58,11.17,Bessemer Steel,3,7.75
24.98,7.35,26.39,7.69,13.54,6.32,Bessemer Steel,3,7.2
2.78,9.4,24.7,6.1,6.2,2.01,Bessemer Steel,3,6.93
2.78,9.4,24.7,6.1,6.2,3.21,Bessemer Steel,3,9.58
2.78,9.4,24.7,6.1,6.2,4.38,Bessemer Steel,3,12.08
2.78,9.4,24.7,6.1,6.2,5.33,Bessemer Steel,3,12.98
2.78,9.4,24.7,6.1,6.2,6.28,Bessemer Steel,3,14.04
2.78,9.4,24.7,6.1,6.2,7.18,Bessemer Steel,3,16.73
2.78,9.4,24.7,6.1,6.2,8.1,Bessemer Steel,3,19.31
2.78,9.4,24.7,6.1,6.2,9.19,Bessemer Steel,3,20.56
2.78,9.4,24.7,6.1,6.2,10.28,Bessemer Steel,3,21.61
2.78,9.4,24.7,6.1,6.2,11.23,Bessemer Steel,3,20.56
7.52,9.19,24.2,7.32,6.17,11.64,Bessemer Steel,3,18.78
63.12,6.74,18.35,21.62,5.87,6.24,Bessemer Steel,3,9.13
114,4.5,13,34.7,5.6,1.41,Bessemer Steel,3,0.3
114,4.5,13,34.7,5.6,2.76,Bessemer Steel,3,0.35
114,4.5,13,34.7,5.6,4.09,Bessemer Steel,3,0.43
114,4.5,13,34.7,5.6,5.14,Bessemer Steel,3,0.78
114,4.5,13,34.7,5.6,6.18,Bessemer Steel,3,1.1
114,4.5,13,34.7,5.6,7.07,Bessemer Steel,3,1.05
114,4.5,13,34.7,5.6,8.07,Bessemer Steel,3,1.02
114,4.5,13,34.7,5.6,10.12,Bessemer Steel,3,1.22
114,4.5,13,34.7,5.6,12.21,Bessemer Steel,3,1.41
114,4.5,13,34.7,5.6,14.81,Bessemer Steel,3,1.51
110.07,4.61,13.52,33.67,6.84,16.54,Bessemer Steel,3,1.55
61.99,5.96,19.92,21.07,22.04,8.44,Bessemer Steel,3,0.95
17.8,7.2,25.8,9.5,36,1.11,Bessemer Steel,3,0.44
17.8,7.2,25.8,9.5,36,2.46,Bessemer Steel,3,0.94
17.8,7.2,25.8,9.5,36,3.78,Bessemer Steel,3,1.41
17.8,7.2,25.8,9.5,36,4.78,Bessemer Steel,3,1.56
17.8,7.2,25.8,9.5,36,5.78,Bessemer Steel,3,1.7
17.8,7.2,25.8,9.5,36,6.73,Bessemer Steel,3,1.75
17.8,7.2,25.8,9.5,36,7.76,Bessemer Steel,3,1.86
17.8,7.2,25.8,9.5,36,9.81,Bessemer Steel,3,2.61
17.8,7.2,25.8,9.5,36,11.91,Bessemer Steel,3,3.28
17.8,7.2,25.8,9.5,36,14.56,Bessemer Steel,3,2.98
18.27,7.2,26.6,9.94,35.32,16.38,Bessemer Steel,3,2.63
24.27,7.25,36.9,15.64,26.62,8.38,Bessemer Steel,3,1.73
29.8,7.3,46.4,20.9,18.6,1.1,Bessemer Steel,3,0.95
29.8,7.3,46.4,20.9,18.6,2.35,Bessemer Steel,3,1.6
29.8,7.3,46.4,20.9,18.6,3.58,Bessemer Steel,3,2.17
29.8,7.3,46.4,20.9,18.6,4.58,Bessemer Steel,3,1.77
29.8,7.3,46.4,20.9,18.6,5.58,Bessemer Steel,3,1.41
29.8,7.3,46.4,20.9,18.6,6.68,Bessemer Steel,3,1.51
29.8,7.3,46.4,20.9,18.6,7.84,Bessemer Steel,3,1.68
29.8,7.3,46.4,20.9,18.6,9.74,Bessemer Steel,3,2.78
29.8,7.3,46.4,20.9,18.6,11.7,Bessemer Steel,3,3.84
29.8,7.3,46.4,20.9,18.6,14.4,Bessemer Steel,3,4.34
28.9,7.17,46.26,20.19,21.18,16.35,Bessemer Steel,3,4.64
16.86,5.37,44.36,10.7,55.76,8.9,Bessemer Steel,3,2.54
5.7,3.7,42.6,1.9,87.8,2.07,Bessemer Steel,3,0.7
5.7,3.7,42.6,1.9,87.8,3.07,Bessemer Steel,3,2.05
5.7,3.7,42.6,1.9,87.8,4.07,Bessemer Steel,3,3.29
5.7,3.7,42.6,1.9,87.8,5.07,Bessemer Steel,3,3.14
5.7,3.7,42.6,1.9,87.8,6.07,Bessemer Steel,3,3.03
5.7,3.7,42.6,1.9,87.8,7.07,Bessemer Steel,3,3.48
5.7,3.7,42.6,1.9,87.8,8.14,Bessemer Steel,3,4.05
5.7,3.7,42.6,1.9,87.8,10.14,Bessemer Steel,3,6.2
5.7,3.7,42.6,1.9,87.8,12.2,Bessemer Steel,3,8.22
5.7,3.7,42.6,1.9,87.8,15,Bessemer Steel,3,8.57
5.64,3.81,41.96,1.92,86.91,17.03,Bessemer Steel,3,8.69
4.83,5.36,32.97,2.22,74.31,9.04,Bessemer Steel,3,5.69
4.08,6.8,24.6,2.5,62.6,1.74,Bessemer Steel,3,3.17
4.08,6.8,24.6,2.5,62.6,3.74,Bessemer Steel,3,6.97
4.08,6.8,24.6,2.5,62.6,5.67,Bessemer Steel,3,10.59
4.08,6.8,24.6,2.5,62.6,6.72,Bessemer Steel,3,11.94
4.08,6.8,24.6,2.5,62.6,7.74,Bessemer Steel,3,13.28
4.08,6.8,24.6,2.5,62.6,8.39,Bessemer Steel,3,14.43
4.37,6.71,24.94,3.32,62.89,8.76,Bessemer Steel,3,15.11
8.68,5.41,29.89,15.37,67.19,5.26,Bessemer Steel,3,9.41
12.7,4.2,34.5,26.6,71.2,2.07,Bessemer Steel,3,4.19
12.7,4.2,34.5,26.6,71.2,3.12,Bessemer Steel,3,5.59
12.7,4.2,34.5,26.6,71.2,4.16,Bessemer Steel,3,6.97
12.7,4.2,34.5,26.6,71.2,5.11,Bessemer Steel,3,7.97
12.7,4.2,34.5,26.6,71.2,6.07,Bessemer Steel,3,8.97
12.7,4.2,34.5,26.6,71.2,7.07,Bessemer Steel,3,10.02
12.7,4.2,34.5,26.6,71.2,8.07,Bessemer Steel,3,11.13
12.7,4.2,34.5,26.6,71.2,9.07,Bessemer Steel,3,13.02
12.7,4.2,34.5,26.6,71.2,10.07,Bessemer Steel,3,14.8
12.7,4.2,34.5,26.6,71.2,11.07,Bessemer Steel,3,14.8
12.33,4.29,34.33,25.97,69.94,11.65,Bessemer Steel,3,14.36
6.63,5.69,31.79,16.27,50.55,6.2,Bessemer Steel,3,7.51
1.3,7,29.4,7.2,32.4,1.18,Bessemer Steel,3,1.11
1.3,7,29.4,7.2,32.4,2.43,Bessemer Steel,3,1.26
1.3,7,29.4,7.2,32.4,3.67,Bessemer Steel,3,1.43
1.3,7,29.4,7.2,32.4,4.72,Bessemer Steel,3,1.98
1.3,7,29.4,7.2,32.4,5.78,Bessemer Steel,3,2.56
1.3,7,29.4,7.2,32.4,7.03,Bessemer Steel,3,3.51
1.3,7,29.4,7.2,32.4,8.31,Bessemer Steel,3,4.44
1.3,7,29.4,7.2,32.4,10.01,Bessemer Steel,3,5.04
1.3,7,29.4,7.2,32.4,11.77,Bessemer Steel,3,5.64
1.3,7,29.4,7.2,32.4,14.47,Bessemer Steel,3,6.29
7.53,6.93,28.59,8.14,31.43,16.54,Bessemer Steel,3,6.73
109.34,5.78,15.29,23.59,15.53,9.04,Bessemer Steel,3,3.93
205,4.7,2.8,38.1,0.6,2.06,Bessemer Steel,3,1.32
205,4.7,2.8,38.1,0.6,3.11,Bessemer Steel,3,1.72
205,4.7,2.8,38.1,0.6,4.16,Bessemer Steel,3,2.11
205,4.7,2.8,38.1,0.6,5.11,Bessemer Steel,3,2.21
205,4.7,2.8,38.1,0.6,6.06,Bessemer Steel,3,2.3
205,4.7,2.8,38.1,0.6,7.06,Bessemer Steel,3,2.3
205,4.7,2.8,38.1,0.6,8.12,Bessemer Steel,3,2.31
205,4.7,2.8,38.1,0.6,10.12,Bessemer Steel,3,2.56
205,4.7,2.8,38.1,0.6,12.17,Bessemer Steel,3,2.84
205,4.7,2.8,38.1,0.6,15.01,Bessemer Steel,3,3.49
200.75,4.77,3.23,37.34,1.04,17.22,Bessemer Steel,3,3.99
126.77,6.07,10.73,24.15,8.63,8.87,Bessemer Steel,3,2.14
57,7.3,17.8,11.7,15.8,1.08,Bessemer Steel,3,0.43
57,7.3,17.8,11.7,15.8,2.43,Bessemer Steel,3,0.88
57,7.3,17.8,11.7,15.8,3.76,Bessemer Steel,3,1.34
57,7.3,17.8,11.7,15.8,4.81,Bessemer Steel,3,1.99
57,7.3,17.8,11.7,15.8,5.85,Bessemer Steel,3,2.59
57,7.3,17.8,11.7,15.8,6.75,Bessemer Steel,3,2.44
57,7.3,17.8,11.7,15.8,7.66,Bessemer Steel,3,2.31
57,7.3,17.8,11.7,15.8,8.65,Bessemer Steel,3,2.56
57,7.3,17.8,11.7,15.8,9.66,Bessemer Steel,3,2.84
57,7.3,17.8,11.7,15.8,10.71,Bessemer Steel,3,3.54
55.68,7.29,19.28,12.3,16.62,11.41,Bessemer Steel,3,4.1
31.19,7.04,46.77,23.45,31.81,6.06,Bessemer Steel,3,2.2
8,6.8,72.8,34,46.2,1.07,Bessemer Steel,3,0.49
8,6.8,72.8,34,46.2,2.42,Bessemer Steel,3,2.08
8,6.8,72.8,34,46.2,3.76,Bessemer Steel,3,3.63
8,6.8,72.8,34,46.2,4.8,Bessemer Steel,3,4.23
8,6.8,72.8,34,46.2,5.85,Bessemer Steel,3,4.91
8,6.8,72.8,34,46.2,6.75,Bessemer Steel,3,6.96
8,6.8,72.8,34,46.2,7.65,Bessemer Steel,3,8.96
8,6.8,72.8,34,46.2,8.7,Bessemer Steel,3,10.21
8,6.8,72.8,34,46.2,9.75,Bessemer Steel,3,11.44
8,6.8,72.8,34,46.2,10.75,Bessemer Steel,3,12.14
9.03,6.8,71.56,33.52,45.92,11.44,Bessemer Steel,3,12.51
29.52,6.75,46.87,23.87,40.37,6.29,Bessemer Steel,3,6.82
49,6.7,23.4,14.7,35.1,1.46,Bessemer Steel,3,1.41
49,6.7,23.4,14.7,35.1,2.76,Bessemer Steel,3,1.61
49,6.7,23.4,14.7,35.1,4.05,Bessemer Steel,3,1.82
49,6.7,23.4,14.7,35.1,5.1,Bessemer Steel,3,2.32
49,6.7,23.4,14.7,35.1,6.15,Bessemer Steel,3,2.81
49,6.7,23.4,14.7,35.1,7.1,Bessemer Steel,3,3.06
49,6.7,23.4,14.7,35.1,8.05,Bessemer Steel,3,3.32
49,6.7,23.4,14.7,35.1,9,Bessemer Steel,3,3.82
49,6.7,23.4,14.7,35.1,9.95,Bessemer Steel,3,4.32
49,6.7,23.4,14.7,35.1,11,Bessemer Steel,3,4.82
48.34,6.71,23.27,14.61,34.89,11.76,Bessemer Steel,3,5.2
34.14,7.01,20.58,12.71,30.34,6.72,Bessemer Steel,3,3.1
20.6,7.3,18,10.9,26,1.95,Bessemer Steel,3,1.12
20.6,7.3,18,10.9,26,3.05,Bessemer Steel,3,1.52
20.6,7.3,18,10.9,26,4.15,Bessemer Steel,3,1.88
20.6,7.3,18,10.9,26,5.2,Bessemer Steel,3,1.43
20.6,7.3,18,10.9,26,6.24,Bessemer Steel,3,1.02
20.6,7.3,18,10.9,26,7.14,Bessemer Steel,3,1.57
20.6,7.3,18,10.9,26,8.09,Bessemer Steel,3,2.11
