Repository: ashutosh29599/Corrosion-Rate-Prediction

File: corrosion data combined.csv (part 7 of 9)
Soil Resistivity (Ohm-m),pH,Moisture Equivalent(%),Air pore space (%),Clay %,exposure time,Iron and Steel Type,Pipe Diameter (inches),Loss Oz/ft2
20.6,7.3,18,10.9,26,10.14,Bessemer Steel,3,2.31
20.6,7.3,18,10.9,26,12.22,Bessemer Steel,3,2.52
20.6,7.3,18,10.9,26,14.92,Bessemer Steel,3,2.87
22.56,7.24,17.91,11.01,25.82,17.17,Bessemer Steel,3,3.15
68.25,5.84,15.81,13.56,21.62,9.42,Bessemer Steel,3,2.05
112,4.5,13.8,16,17.6,2.04,Bessemer Steel,3,1.01
112,4.5,13.8,16,17.6,3.09,Bessemer Steel,3,1.31
112,4.5,13.8,16,17.6,4.14,Bessemer Steel,3,1.6
112,4.5,13.8,16,17.6,5.09,Bessemer Steel,3,1.5
112,4.5,13.8,16,17.6,6.04,Bessemer Steel,3,1.41
112,4.5,13.8,16,17.6,7.04,Bessemer Steel,3,1.76
112,4.5,13.8,16,17.6,8.08,Bessemer Steel,3,2.11
112,4.5,13.8,16,17.6,10.08,Bessemer Steel,3,2.26
112,4.5,13.8,16,17.6,12.11,Bessemer Steel,3,2.4
112,4.5,13.8,16,17.6,14.96,Bessemer Steel,3,2.5
112,4.49,13.67,15.75,17.34,17.39,Bessemer Steel,3,2.6
112,4.14,10.27,9.51,10.79,9.54,Bessemer Steel,3,2.55
112,3.8,7,3.5,4.5,2.04,Bessemer Steel,3,2.54
112,3.8,7,3.5,4.5,3.09,Bessemer Steel,3,3.54
112,3.8,7,3.5,4.5,4.14,Bessemer Steel,3,4.49
112,3.8,7,3.5,4.5,5.09,Bessemer Steel,3,4.29
112,3.8,7,3.5,4.5,6.04,Bessemer Steel,3,4.13
112,3.8,7,3.5,4.5,7.04,Bessemer Steel,3,4.98
112,3.8,7,3.5,4.5,8.04,Bessemer Steel,3,5.85
112,3.8,7,3.5,4.5,9.09,Bessemer Steel,3,7.2
112,3.8,7,3.5,4.5,10.13,Bessemer Steel,3,8.51
112,3.8,7,3.5,4.5,11.08,Bessemer Steel,3,8.76
116.89,3.81,6.93,4.01,4.47,11.81,Bessemer Steel,3,8.84
253.85,4.16,4.93,18.31,3.52,6.51,Bessemer Steel,3,4.5
386,4.5,3,32.1,2.6,1.45,Bessemer Steel,3,0.31
386,4.5,3,32.1,2.6,2.75,Bessemer Steel,3,0.46
386,4.5,3,32.1,2.6,4.04,Bessemer Steel,3,0.61
386,4.5,3,32.1,2.6,5.09,Bessemer Steel,3,0.91
386,4.5,3,32.1,2.6,6.13,Bessemer Steel,3,1.22
386,4.5,3,32.1,2.6,7.08,Bessemer Steel,3,1.72
386,4.5,3,32.1,2.6,8.07,Bessemer Steel,3,2.2
386,4.5,3,32.1,2.6,10.07,Bessemer Steel,3,2.2
386,4.5,3,32.1,2.6,12.08,Bessemer Steel,3,2.21
386,4.5,3,32.1,2.6,14.68,Bessemer Steel,3,2.51
381,4.52,3.34,31.71,2.8,16.95,Bessemer Steel,3,2.77
225.25,5.07,13.94,19.41,9.15,9.05,Bessemer Steel,3,1.97
74.4,5.6,24.2,7.5,15.3,1.44,Bessemer Steel,3,1.23
74.4,5.6,24.2,7.5,15.3,2.74,Bessemer Steel,3,2.23
74.4,5.6,24.2,7.5,15.3,4.03,Bessemer Steel,3,3.2
74.4,5.6,24.2,7.5,15.3,5.08,Bessemer Steel,3,3.2
74.4,5.6,24.2,7.5,15.3,6.13,Bessemer Steel,3,3.23
74.4,5.6,24.2,7.5,15.3,7.08,Bessemer Steel,3,4.08
74.4,5.6,24.2,7.5,15.3,8.03,Bessemer Steel,3,4.9
74.4,5.6,24.2,7.5,15.3,8.98,Bessemer Steel,3,4.8
74.4,5.6,24.2,7.5,15.3,9.93,Bessemer Steel,3,4.72
74.4,5.6,24.2,7.5,15.3,10.98,Bessemer Steel,3,5.57
73.48,5.61,24.33,7.43,15.75,11.86,Bessemer Steel,3,6.34
41.14,5.81,28.72,4.83,31.65,6.86,Bessemer Steel,3,4.24
9.7,6,33,2.3,47.1,2.03,Bessemer Steel,3,2.23
9.7,6,33,2.3,47.1,3.08,Bessemer Steel,3,3.43
9.7,6,33,2.3,47.1,4.13,Bessemer Steel,3,4.62
9.7,6,33,2.3,47.1,5.08,Bessemer Steel,3,5.37
9.7,6,33,2.3,47.1,6.03,Bessemer Steel,3,6.13
9.7,6,33,2.3,47.1,7.03,Bessemer Steel,3,7.18
9.7,6,33,2.3,47.1,8.03,Bessemer Steel,3,8.21
9.7,6,33,2.3,47.1,9.03,Bessemer Steel,3,8.76
9.7,6,33,2.3,47.1,10.03,Bessemer Steel,3,9.27
9.7,6,33,2.3,47.1,11.03,Bessemer Steel,3,8.12
9.74,5.99,33,2.36,47.02,11.87,Bessemer Steel,3,6.92
11.49,5.64,33.05,4.66,43.62,6.62,Bessemer Steel,3,3.62
13.2,5.3,33.1,6.9,40.3,1.53,Bessemer Steel,3,0.42
13.2,5.3,33.1,6.9,40.3,2.78,Bessemer Steel,3,1.42
13.2,5.3,33.1,6.9,40.3,4.02,Bessemer Steel,3,2.42
13.2,5.3,33.1,6.9,40.3,5.02,Bessemer Steel,3,3.27
13.2,5.3,33.1,6.9,40.3,6.02,Bessemer Steel,3,4.11
13.2,5.3,33.1,6.9,40.3,6.97,Bessemer Steel,3,4.36
13.2,5.3,33.1,6.9,40.3,7.95,Bessemer Steel,3,4.62
13.2,5.3,33.1,6.9,40.3,10,Bessemer Steel,3,5.32
13.2,5.3,33.1,6.9,40.3,12.06,Bessemer Steel,3,6.01
13.2,5.3,33.1,6.9,40.3,14.76,Bessemer Steel,3,6.51
14.51,5.29,33.12,6.98,40.36,17.24,Bessemer Steel,3,6.96
76.39,4.99,33.97,10.98,43.11,9.54,Bessemer Steel,3,4.91
137,4.7,34.8,14.9,45.8,2.02,Bessemer Steel,3,2.92
137,4.7,34.8,14.9,45.8,3.07,Bessemer Steel,3,4.02
137,4.7,34.8,14.9,45.8,4.12,Bessemer Steel,3,5.11
137,4.7,34.8,14.9,45.8,5.07,Bessemer Steel,3,5.66
137,4.7,34.8,14.9,45.8,6.02,Bessemer Steel,3,6.2
137,4.7,34.8,14.9,45.8,7.02,Bessemer Steel,3,6.45
137,4.7,34.8,14.9,45.8,8.02,Bessemer Steel,3,6.72
137,4.7,34.8,14.9,45.8,9.07,Bessemer Steel,3,8.02
137,4.7,34.8,14.9,45.8,10.12,Bessemer Steel,3,9.32
137,4.7,34.8,14.9,45.8,11.07,Bessemer Steel,3,10.17
135.8,4.69,34.98,15.37,45.97,11.91,Bessemer Steel,3,10.92
67.62,3.89,45.28,42.37,55.57,6.56,Bessemer Steel,3,6.57
0.6,3.1,55.4,68.9,65,1.32,Bessemer Steel,3,2.34
0.6,3.1,55.4,68.9,65,2.72,Bessemer Steel,3,4.64
0.6,3.1,55.4,68.9,65,4.12,Bessemer Steel,3,6.91
0.6,3.1,55.4,68.9,65,5.17,Bessemer Steel,3,7.31
0.6,3.1,55.4,68.9,65,6.21,Bessemer Steel,3,7.71
0.6,3.1,55.4,68.9,65,7.11,Bessemer Steel,3,8.36
0.6,3.1,55.4,68.9,65,8.01,Bessemer Steel,3,9.01
0.6,3.1,55.4,68.9,65,8.96,Bessemer Steel,3,9.41
0.6,3.1,55.4,68.9,65,9.92,Bessemer Steel,3,9.82
0.6,3.1,55.4,68.9,65,10.96,Bessemer Steel,3,11.47
0.67,3.14,55.23,68.47,64.76,11.92,Bessemer Steel,3,13.01
5.36,5.99,43.14,37.63,47.87,6.48,Bessemer Steel,3,6.66
10,8.8,31.2,7.2,31.2,1.12,Bessemer Steel,3,0.41
10,8.8,31.2,7.2,31.2,2.37,Bessemer Steel,3,0.81
10,8.8,31.2,7.2,31.2,3.61,Bessemer Steel,3,1.21
10,8.8,31.2,7.2,31.2,4.66,Bessemer Steel,3,1.6
10,8.8,31.2,7.2,31.2,5.71,Bessemer Steel,3,2
10,8.8,31.2,7.2,31.2,6.66,Bessemer Steel,3,2
10,8.8,31.2,7.2,31.2,7.62,Bessemer Steel,3,2.01
10,8.8,31.2,7.2,31.2,9.62,Bessemer Steel,3,2.71
9.96,8.79,31.11,7.26,31.18,11.54,Bessemer Steel,3,3.39
6.28,8.09,22.91,13.01,28.93,6.34,Bessemer Steel,3,2.54
2.63,7.4,14.8,18.7,26.7,1.21,Bessemer Steel,3,1.71
2.63,7.4,14.8,18.7,26.7,2.51,Bessemer Steel,3,2.26
2.63,7.4,14.8,18.7,26.7,3.81,Bessemer Steel,3,2.8
2.63,7.4,14.8,18.7,26.7,4.81,Bessemer Steel,3,3
2.63,7.4,14.8,18.7,26.7,5.81,Bessemer Steel,3,3.2
2.63,7.4,14.8,18.7,26.7,6.76,Bessemer Steel,3,3.5
2.63,7.4,14.8,18.7,26.7,7.71,Bessemer Steel,3,3.84
2.63,7.4,14.8,18.7,26.7,8.76,Bessemer Steel,3,8.08
2.63,7.4,14.8,18.7,26.7,9.81,Bessemer Steel,3,12.29
2.63,7.4,14.8,18.7,26.7,10.76,Bessemer Steel,3,10.79
2.67,7.4,14.77,18.72,26.72,11.66,Bessemer Steel,3,9.27
8.86,7.2,11.17,20.97,28.81,6.56,Bessemer Steel,3,5.22
15,7,7.6,23.2,30.9,1.51,Bessemer Steel,3,1.2
15,7,7.6,23.2,30.9,2.76,Bessemer Steel,3,1.95
15,7,7.6,23.2,30.9,4,Bessemer Steel,3,2.7
15,7,7.6,23.2,30.9,4.55,Bessemer Steel,3,2.65
15,7,7.6,23.2,30.9,5.11,Bessemer Steel,3,2.6
15,7,7.6,23.2,30.9,6.56,Bessemer Steel,3,3.45
15,7,7.6,23.2,30.9,8.01,Bessemer Steel,3,4.3
15,7,7.6,23.2,30.9,9.1,Bessemer Steel,3,4.55
15,7,7.6,23.2,30.9,10.2,Bessemer Steel,3,4.8
15,7,7.6,23.2,30.9,11.1,Bessemer Steel,3,5.3
15,7,7.63,23.16,30.93,11.98,Bessemer Steel,3,5.79
16.35,7.3,16.68,12.87,38.53,6.73,Bessemer Steel,3,3.14
17.7,7.6,25.7,2.6,46.1,1.5,Bessemer Steel,3,0.5
17.7,7.6,25.7,2.6,46.1,2.8,Bessemer Steel,3,1.05
17.7,7.6,25.7,2.6,46.1,4.1,Bessemer Steel,3,1.6
17.7,7.6,25.7,2.6,46.1,5.1,Bessemer Steel,3,1.9
17.7,7.6,25.7,2.6,46.1,6.1,Bessemer Steel,3,2.2
17.7,7.6,25.7,2.6,46.1,7.05,Bessemer Steel,3,2.1
17.7,7.6,25.7,2.6,46.1,8,Bessemer Steel,3,2
17.7,7.6,25.7,2.6,46.1,10.05,Bessemer Steel,3,2.4
17.7,7.6,25.7,2.6,46.1,12.1,Bessemer Steel,3,2.8
17.7,7.6,25.7,2.6,46.1,14.6,Bessemer Steel,3,4.1
17.7,7.6,25.7,2.6,46.1,17.1,Bessemer Steel,3,5.4
12.16,7.05,28.62,1.12,52.56,1,Bessemer Steel,1.43,1.02
12.15,7.04,28.81,1.26,52.55,3.6,Bessemer Steel,1.52,3.76
12.03,6.88,28.68,1.11,52.47,5.2,Bessemer Steel,1.58,4.86
12.01,7.09,28.65,1.05,52.61,7.7,Bessemer Steel,1.5,6.58
12.09,7.13,28.47,0.88,52.42,9.6,Bessemer Steel,1.5,8.6
12.19,7.05,28.7,1.1,52.57,11.7,Bessemer Steel,1.48,9.29
6.79,7.31,37.67,2.04,44.93,1.9,Bessemer Steel,1.47,2.39
6.8,7.27,37.74,2,44.85,4,Bessemer Steel,1.51,3.03
6.93,7.14,37.71,1.9,44.95,5.7,Bessemer Steel,1.5,3.42
6.61,7.2,37.7,1.9,44.82,7.7,Bessemer Steel,1.5,3.68
6.91,7.37,37.64,2.03,44.91,12,Bessemer Steel,1.59,5.84
6.58,7.29,37.64,2.12,44.91,17.6,Bessemer Steel,1.63,8.08
177.96,4.77,29.07,18.22,46.07,2.1,Bessemer Steel,1.53,1.82
178.12,5.02,29.15,18.07,46.02,3.9,Bessemer Steel,1.34,3.58
177.87,4.83,29.04,18.21,46.15,5.9,Bessemer Steel,1.28,3.56
177.78,4.64,29.18,18.13,46.06,7.8,Bessemer Steel,1.44,3.87
177.82,4.89,29.08,18.39,46.1,11.9,Bessemer Steel,1.39,4.16
178.02,4.84,29.12,18.35,46.17,17.4,Bessemer Steel,1.62,5.26
66.62,5.57,22.15,7.06,17.72,1.1,Bessemer Steel,1.48,1.17
66.82,5.55,22.12,6.87,17.66,4.2,Bessemer Steel,1.43,3.4
66.69,5.77,22.1,7.06,17.65,6.2,Bessemer Steel,1.35,4.65
66.64,5.85,22.04,7.05,17.69,8.1,Bessemer Steel,1.44,5.29
66.8,5.62,22.3,7.13,17.87,12.1,Bessemer Steel,1.48,6.3
13.09,6.95,28.81,4.76,36.02,1.9,Bessemer Steel,1.6,1.4
13.28,6.92,28.92,4.9,35.93,4,Bessemer Steel,1.55,2.3
13.08,6.94,28.76,4.83,35.92,6.3,Bessemer Steel,1.52,4.97
13.08,6.89,28.76,4.77,35.6,8.2,Bessemer Steel,1.6,5.23
13.32,7.14,28.75,4.96,35.74,12.2,Bessemer Steel,1.49,5.47
13.14,6.85,28.72,4.96,35.86,17.5,Bessemer Steel,1.6,8.24
431.18,6.01,12.18,40.49,7.04,1.9,Bessemer Steel,1.29,0.23
430.99,5.94,12.19,40.7,7.23,4.2,Bessemer Steel,1.44,0.67
430.99,5.92,12.06,40.63,7.11,6.2,Bessemer Steel,1.4,0.46
431.07,5.98,12.14,40.71,7.11,8,Bessemer Steel,1.44,0.82
430.96,5.82,12.1,40.62,7.37,12.1,Bessemer Steel,1.43,0.7
430.94,5.88,12.16,40.54,7.3,17.6,Bessemer Steel,1.54,1.6
21.29,4.41,34.38,3.62,63.59,1,Bessemer Steel,1.41,0.66
21.3,4.32,34.3,3.57,63.53,3.6,Bessemer Steel,1.6,2.5
21.29,4.36,34.31,3.7,63.51,7.8,Bessemer Steel,1.42,3.83
21.28,4.53,34.35,3.61,63.65,11.6,Bessemer Steel,1.49,1.3
21.4,4.67,34.22,3.5,63.62,17,Bessemer Steel,1.53,6.3
3.49,7.6,36.73,8.86,70.01,1.1,Bessemer Steel,1.37,0.82
3.41,7.68,37.13,8.74,70.11,3.7,Bessemer Steel,1.45,1.97
3.29,7.5,36.85,8.7,70.28,5.7,Bessemer Steel,1.47,2.53
3.22,7.61,37.14,8.79,70.08,7.6,Bessemer Steel,1.66,3.09
3.21,7.41,36.99,8.61,70.02,9.7,Bessemer Steel,1.36,4.85
3.35,7.73,36.98,8.69,70.2,11.9,Bessemer Steel,1.44,6.46
28.25,6.79,24.97,15.76,52.17,1,Bessemer Steel,1.51,0.91
28.13,6.77,24.82,15.74,51.95,3.6,Bessemer Steel,1.6,2.08
28.11,6.95,24.79,15.87,52.04,5.4,Bessemer Steel,1.52,2.56
28.26,6.94,24.92,15.78,52.12,7.6,Bessemer Steel,1.52,3.07
28.15,6.82,24.88,15.78,52.12,11.5,Bessemer Steel,1.49,5.04
28.15,6.75,24.88,15.6,52.19,17,Bessemer Steel,1.47,5.35
74.7,6.68,13.1,27.71,6.63,1.4,Bessemer Steel,1.64,1.25
74.52,6.56,13.06,27.68,6.7,4.1,Bessemer Steel,1.52,1.19
74.64,6.59,12.96,27.9,6.63,6.2,Bessemer Steel,1.53,3.52
74.55,6.61,13.1,27.65,6.47,7.7,Bessemer Steel,1.55,4.51
74.49,6.5,12.84,27.73,6.7,12,Bessemer Steel,1.48,5.34
109.95,5.41,32.11,15.48,53.13,1.5,Bessemer Steel,1.39,0.41
110.09,5.35,32.16,15.5,53.2,3.8,Bessemer Steel,1.64,1.31
109.99,5.29,31.94,15.54,53.06,6.1,Bessemer Steel,1.69,1.47
110.04,5.37,32.1,15.58,53.08,7.9,Bessemer Steel,1.68,1.37
109.97,5.24,31.97,15.66,53.11,10.1,Bessemer Steel,1.54,2.02
110.16,5.2,31.94,15.52,52.92,12,Bessemer Steel,1.51,3.03
31.94,7.16,12.3,33.45,12.72,2,Bessemer Steel,1.45,0.25
32.1,7.12,12.43,33.59,12.98,3.9,Bessemer Steel,1.53,1.99
31.93,7.12,12.55,33.55,12.76,6.3,Bessemer Steel,1.6,2.88
31.93,7.08,12.23,33.57,12.84,8.1,Bessemer Steel,1.34,3.38
31.87,7.07,12.4,33.34,12.59,12.2,Bessemer Steel,1.45,3.93
31.79,7.09,12.31,33.61,12.81,17.5,Bessemer Steel,1.47,5.7
2.96,9.38,21.75,34.42,9.32,2,Bessemer Steel,1.61,3.42
3.04,9.35,21.63,34.48,9.35,4.1,Bessemer Steel,1.43,3.87
2.66,9.42,21.66,34.61,9.4,5.9,Bessemer Steel,1.53,7.24
35.1,6.23,16.94,14.37,14,1.1,Bessemer Steel,1.66,0.38
35.29,6.16,17.18,14.53,13.92,3.7,Bessemer Steel,1.45,2.22
35.18,6.22,17.19,14.1,13.95,5.9,Bessemer Steel,1.55,3.21
35.12,6.16,17.18,14.4,13.93,7.8,Bessemer Steel,1.51,4.31
35.17,6.1,17.09,14.33,13.77,9.9,Bessemer Steel,1.43,5.4
35.23,6.3,17.15,14.36,13.95,11.7,Bessemer Steel,1.55,5.5
5.08,7.63,54.31,5.67,70.45,2,Bessemer Steel,1.65,2.14
5,7.48,54.48,5.65,70.36,4.2,Bessemer Steel,1.44,3.14
5.09,7.57,54.35,5.67,70.31,6.1,Bessemer Steel,1.53,5.3
5.05,7.45,54.35,5.73,70.38,7.9,Bessemer Steel,1.66,5.53
4.94,7.61,54.48,5.7,70.56,12.1,Bessemer Steel,1.63,7.73
4.85,7.38,54.41,5.73,70.49,17.7,Bessemer Steel,1.46,10.45
82.8,4.34,22.22,11.91,26.46,2.1,Bessemer Steel,1.54,2.1
83,4.42,22.22,11.98,26.51,4.1,Bessemer Steel,1.71,3.04
82.82,4.5,22.21,12.02,26.5,6,Bessemer Steel,1.62,4.28
82.77,4.25,22.05,12.01,26.36,7.9,Bessemer Steel,1.53,4.64
82.83,4.48,22.14,12.2,26.6,9.9,Bessemer Steel,1.34,6.15
82.97,4.34,22.17,12.12,26.47,12,Bessemer Steel,1.68,7.27
59.66,4.33,30.7,4.24,51.7,1,Bessemer Steel,1.41,1.3
59.59,4.49,30.92,4.47,52.01,3.7,Bessemer Steel,1.53,3.12
59.71,4.37,30.84,4.5,51.67,5.8,Bessemer Steel,1.55,5.14
59.85,4.41,30.83,4.43,51.59,7.8,Bessemer Steel,1.68,6.6
59.79,4.59,30.92,4.44,51.67,11.8,Bessemer Steel,1.63,8.71
59.84,4.51,30.76,4.34,51.86,17,Bessemer Steel,1.43,9.25
11.42,7.34,28.16,16.48,20.25,1.2,Bessemer Steel,1.48,0.53
11.31,7.22,28.46,16.46,20.48,3.7,Bessemer Steel,1.52,1.67
11.26,7.35,28.35,16.4,20.19,5.5,Bessemer Steel,1.4,2.64
11.34,7.34,28.3,16.74,20.26,7.7,Bessemer Steel,1.59,2.93
11.49,7.35,28.42,16.69,20.27,9.9,Bessemer Steel,1.48,3.28
11.54,7.32,28.27,16.58,20.25,11.9,Bessemer Steel,1.43,3.68
19.73,4.6,28.34,3.96,34.26,1.2,Bessemer Steel,1.75,0.72
19.6,4.48,28.37,3.83,34.21,3.6,Bessemer Steel,1.54,2.11
19.78,4.34,28.3,3.96,34,5.7,Bessemer Steel,1.36,2.32
19.77,4.65,28.34,4.02,34.13,7.6,Bessemer Steel,1.49,2.88
19.78,4.43,28.37,3.67,34.23,9.9,Bessemer Steel,1.47,2.84
19.75,4.64,28.35,4,34.02,11.6,Bessemer Steel,1.54,2.98
29.17,7.53,22.28,3.87,36.15,0.9,Bessemer Steel,1.58,1
28.92,7.41,22.39,3.73,36.29,3.5,Bessemer Steel,1.49,2.38
28.77,7.36,22.41,3.76,36.28,5.6,Bessemer Steel,1.44,2.14
28.94,7.56,22.34,3.73,36.2,7.7,Bessemer Steel,1.74,2.55
28.88,7.33,22.36,3.79,36.39,9.8,Bessemer Steel,1.46,4.03
29.09,7.54,22.32,3.74,36.38,11.5,Bessemer Steel,1.45,5.86
23.73,6.24,31.08,10.81,31.02,1.5,Bessemer Steel,1.53,2.08
23.89,6.08,31.12,10.79,30.74,3.9,Bessemer Steel,1.21,2.42
23.72,6.22,31.15,10.78,31.06,5.8,Bessemer Steel,1.5,4.65
51.47,4.89,28.31,9.57,22.19,1.7,Bessemer Steel,1.54,1.88
51.57,5.07,28.42,9.49,22.27,3.6,Bessemer Steel,1.52,3.59
51.53,4.86,28.49,9.54,22.38,5.7,Bessemer Steel,1.51,5.58
51.51,4.88,28.46,9.58,22.29,7.5,Bessemer Steel,1.53,5.92
51.35,4.89,28.43,9.63,22.38,9.5,Bessemer Steel,1.36,6.08
51.49,4.9,28.19,9.6,22.19,11.6,Bessemer Steel,1.55,7.39
2.68,9.37,24.72,6.23,6.23,1.7,Bessemer Steel,1.23,7.87
2.81,9.4,24.74,5.96,6.26,4.3,Bessemer Steel,1.58,1.1
2.82,9.47,24.61,6.21,6.2,6.3,Bessemer Steel,1.41,15.83
2.77,9.25,24.69,5.89,6.28,7.9,Bessemer Steel,1.46,18.73
2.94,9.45,24.71,6.09,6.11,10.3,Bessemer Steel,1.69,18.77
2.84,9.41,24.54,6.13,6.39,12.1,Bessemer Steel,1.64,20.39
114.07,4.48,12.87,34.81,5.5,1.4,Bessemer Steel,1.51,0.29
114.11,4.53,12.87,34.85,5.59,4,Bessemer Steel,1.66,0.31
114.09,4.35,13.02,34.77,5.59,6.1,Bessemer Steel,1.5,0.94
114.02,4.56,12.98,34.65,5.7,7.8,Bessemer Steel,1.44,0.77
114.09,4.34,13.13,34.65,5.38,11.8,Bessemer Steel,1.43,1.3
114.07,4.38,13,34.8,5.49,17.2,Bessemer Steel,1.5,1.34
17.85,7.01,25.85,9.44,35.93,1.1,Bessemer Steel,1.44,0.5
17.86,7.25,25.77,9.6,36.02,3.7,Bessemer Steel,1.53,1.43
17.72,7.02,25.65,9.5,35.96,5.7,Bessemer Steel,1.55,1.82
17.88,7.23,25.75,9.42,35.82,7.6,Bessemer Steel,1.47,2.06
17.75,7.34,25.89,9.55,36,11.7,Bessemer Steel,1.55,3.01
17.66,7.21,25.82,9.37,35.86,17.1,Bessemer Steel,1.67,3.19
29.66,7.32,46.4,20.9,18.67,0.9,Bessemer Steel,1.46,0.79
29.88,7.41,46.47,20.78,18.52,3.6,Bessemer Steel,1.5,1.93
29.97,7.24,46.56,21.09,18.68,5.4,Bessemer Steel,1.37,1.66
29.75,7.25,46.31,20.81,18.64,7.8,Bessemer Steel,1.52,1.56
29.81,7.37,46.39,21.06,18.49,11.5,Bessemer Steel,1.51,3.6
29.84,7.36,46.48,20.93,18.53,16.7,Bessemer Steel,1.4,4.05
5.68,3.76,42.52,1.85,87.88,2,Bessemer Steel,1.65,0.67
5.56,3.74,42.42,1.82,87.8,4,Bessemer Steel,1.43,2.57
5.71,3.56,42.57,1.82,87.81,5.9,Bessemer Steel,1.41,3.02
5.51,3.63,42.54,1.92,87.64,8,Bessemer Steel,1.38,5.32
5.65,3.64,42.48,1.75,87.93,12,Bessemer Steel,1.57,7.68
5.64,3.77,42.67,1.98,87.88,17.8,Bessemer Steel,1.54,9.36
4.11,6.61,24.79,2.46,62.6,1.6,Bessemer Steel,1.5,2.86
4.17,6.9,24.5,2.56,62.76,5.6,Bessemer Steel,1.45,10.64
4.17,6.72,24.61,2.58,62.71,7.8,Bessemer Steel,1.51,14.95
4.01,6.8,24.62,2.53,62.82,8.9,Bessemer Steel,1.48,16.66
12.53,4.28,34.64,26.52,71.21,2,Bessemer Steel,1.49,1.58
12.77,4.11,34.57,26.62,71.21,4.2,Bessemer Steel,1.51,6.74
12.76,4.32,34.46,26.71,70.97,5.9,Bessemer Steel,1.52,9.76
12.65,4.16,34.48,26.48,71.29,8.2,Bessemer Steel,1.37,11.06
12.74,4.13,34.47,26.67,71.25,10,Bessemer Steel,1.49,14.09
12.66,4.39,34.65,26.56,71.2,12.1,Bessemer Steel,1.49,19.31
1.12,7.09,29.39,7.3,32.37,1.1,Bessemer Steel,1.53,0.85
1.35,7.11,29.46,7.23,32.36,3.6,Bessemer Steel,1.36,1.05
1.17,7.1,29.28,7.28,32.51,5.6,Bessemer Steel,1.39,1.8
1.26,6.97,29.24,7.17,32.43,8.1,Bessemer Steel,1.58,4.22
1.26,6.93,29.25,7.34,32.22,11.6,Bessemer Steel,1.52,5.37
1.5,6.94,29.47,7.19,32.37,16.9,Bessemer Steel,1.63,5.39
205.12,4.69,2.86,38.28,0.61,1.8,Bessemer Steel,1.68,1.62
204.99,4.85,2.92,38.33,0.41,4.1,Bessemer Steel,1.44,2.23
205.02,4.66,2.67,38.11,0.59,6,Bessemer Steel,1.43,2
204.94,4.61,2.72,38.17,0.48,8,Bessemer Steel,1.59,2.79
204.92,4.69,2.9,38.1,0.52,11.8,Bessemer Steel,1.62,2.6
204.89,4.62,2.75,38.06,0.58,17.8,Bessemer Steel,1.5,4.48
57.05,7.35,17.67,11.74,15.94,1.2,Bessemer Steel,1.43,0.53
56.84,7.22,17.7,11.79,15.85,3.6,Bessemer Steel,1.5,1.54
57.12,7.38,17.83,11.69,15.83,5.8,Bessemer Steel,1.33,1.99
56.99,7.24,18.05,11.65,15.82,7.7,Bessemer Steel,1.47,2.44
56.83,7.25,17.56,11.67,15.76,9.7,Bessemer Steel,1.43,2.58
57.11,7.27,17.86,11.62,15.74,11.7,Bessemer Steel,1.56,3.55
7.99,6.81,72.9,34.12,46.25,1,Bessemer Steel,1.67,0.51
8.14,6.75,72.89,34.01,46.25,3.7,Bessemer Steel,1.59,3.52
7.92,6.91,72.88,33.98,46.06,5.6,Bessemer Steel,1.45,5.55
8,6.72,72.84,33.95,46.22,7.7,Bessemer Steel,1.57,8.85
7.89,6.77,72.74,34.06,46.42,9.7,Bessemer Steel,1.41,9.71
8.14,6.96,72.72,34.13,46.09,11.7,Bessemer Steel,1.68,14.22
48.87,6.84,23.42,14.61,35.05,1.3,Bessemer Steel,1.56,0.94
48.84,6.84,23.39,14.74,35.07,4.1,Bessemer Steel,1.3,1.78
48.9,6.82,23.56,14.73,35.26,6.1,Bessemer Steel,1.66,2.85
48.97,6.73,23.4,14.98,35.27,8,Bessemer Steel,1.59,3.48
49.15,6.55,23.32,14.71,35.25,9.9,Bessemer Steel,1.51,4.03
49.01,6.68,23.42,14.77,35.18,12,Bessemer Steel,1.39,3.12
20.56,7.28,17.96,10.92,26.08,2,Bessemer Steel,1.37,0.68
20.63,7.19,18,10.77,25.89,4.1,Bessemer Steel,1.66,1.33
20.67,7.38,17.88,10.81,25.93,6,Bessemer Steel,1.55,1.03
20.56,7.37,18.03,10.98,26.06,7.9,Bessemer Steel,1.34,1.71
20.49,7.34,18.14,10.92,26.22,12.2,Bessemer Steel,1.6,1.06
20.44,7.27,18.19,10.97,25.91,17.6,Bessemer Steel,1.35,0.85
112.17,4.52,13.91,16,17.58,2,Bessemer Steel,1.68,1.1
111.94,4.5,13.65,16,17.62,4.2,Bessemer Steel,1.49,2.11
112,4.46,13.72,15.95,17.6,6,Bessemer Steel,1.47,2.27
112.07,4.55,13.92,16.01,17.58,7.9,Bessemer Steel,1.7,2.36
111.91,4.34,13.91,15.87,17.79,11.9,Bessemer Steel,1.49,2.96
111.94,4.57,13.78,16.34,17.49,17.7,Bessemer Steel,1.37,3.77
112.08,3.74,6.99,3.52,4.42,2.1,Bessemer Steel,1.48,2.38
112.02,3.91,7.07,3.5,4.34,4,Bessemer Steel,1.45,4.33
111.97,3.81,7.05,3.52,4.55,6.1,Bessemer Steel,1.48,4.84
111.92,3.69,6.87,3.46,4.75,8,Bessemer Steel,1.6,5.36
112.02,4.05,7.02,3.56,4.45,10.2,Bessemer Steel,1.53,7.72
112.2,3.58,6.9,3.54,4.49,12,Bessemer Steel,1.58,8.59
385.87,4.45,3.06,32.14,2.47,1.7,Bessemer Steel,1.49,0.12
386.18,4.4,2.88,32.08,2.64,4.2,Bessemer Steel,1.66,0.47
385.93,4.72,2.92,32.23,2.68,6,Bessemer Steel,1.59,0.88
386.03,4.61,3.09,32.15,2.58,8.1,Bessemer Steel,1.46,1.9
386.09,4.47,3.06,32.03,2.85,12,Bessemer Steel,1.43,2.55
385.98,4.37,2.92,32.01,2.59,17.1,Bessemer Steel,1.52,2.72
74.41,5.46,24.35,7.59,15.23,1.4,Bessemer Steel,1.48,1.29
74.5,5.67,24.21,7.44,15.36,4,Bessemer Steel,1.49,2.69
74.34,5.65,24.15,7.58,15.31,6.1,Bessemer Steel,1.53,2.66
74.28,5.53,24.28,7.63,14.98,8,Bessemer Steel,1.4,3.76
74.5,5.71,24.01,7.56,15.37,9.9,Bessemer Steel,1.59,4.45
74.41,5.64,24.17,7.46,15.26,12,Bessemer Steel,1.65,5.22
9.66,6.07,32.84,2.27,46.96,2.1,Bessemer Steel,1.55,2.04
9.71,6,33.17,2.21,47.01,4.2,Bessemer Steel,1.51,3.73
9.64,6.25,33.04,2.45,47.07,6.1,Bessemer Steel,1.64,5.21
9.57,5.98,32.88,2.27,47.11,7.9,Bessemer Steel,1.62,5.45
9.64,6.16,32.98,2.31,47.14,10.3,Bessemer Steel,1.51,6.16
9.65,6.03,33.01,2.24,46.98,12,Bessemer Steel,1.54,6.74
13.12,5.33,33.06,6.89,40.23,1.4,Bessemer Steel,1.42,0.96
13.21,5.24,33.11,7.02,40.14,4,Bessemer Steel,1.47,2.99
13.2,5.27,33.01,6.94,40.21,6.2,Bessemer Steel,1.46,4.29
13.31,5.24,33.07,6.76,40.3,7.9,Bessemer Steel,1.62,4.84
13.3,5.38,33.11,6.95,40.24,11.9,Bessemer Steel,1.34,5.23
13.33,5.23,33.41,6.97,40.18,17.5,Bessemer Steel,1.48,6.88
137,4.69,34.88,14.79,45.89,2,Bessemer Steel,1.32,3.15
137.13,4.77,34.84,14.9,45.92,4.2,Bessemer Steel,1.38,5.79
137.03,4.6,34.75,15.08,45.68,6,Bessemer Steel,1.5,7.38
137.21,4.76,34.97,14.83,45.78,8.2,Bessemer Steel,1.55,8.97
137.03,4.86,34.88,14.93,45.75,10,Bessemer Steel,1.43,12.28
137.06,4.77,34.81,14.93,45.82,12,Bessemer Steel,1.46,17.39
0.62,3.01,55.31,68.96,64.84,1.1,Bessemer Steel,1.43,2.74
0.46,3.14,55.48,68.9,65.06,4.2,Bessemer Steel,1.48,4.79
0.51,3.1,55.2,68.92,64.88,6.1,Bessemer Steel,1.42,7.03
0.69,3.19,55.58,68.78,65.11,8,Bessemer Steel,1.58,11.29
0.55,2.99,55.45,69.05,65.12,9.8,Bessemer Steel,1.61,17.1
0.74,3.21,55.26,68.87,65,12,Bessemer Steel,1.45,17.53
9.91,8.8,31.12,7.05,31.3,1.2,Bessemer Steel,1.5,0.38
9.84,8.79,31.23,7.2,31.2,3.6,Bessemer Steel,1.49,1.77
10.02,8.95,31.12,7.33,31.32,5.8,Bessemer Steel,1.57,2.36
9.93,9.08,31.29,7.19,31.11,7.6,Bessemer Steel,1.54,2.93
10.05,8.85,31.15,7.24,31.18,11.5,Bessemer Steel,1.58,3.51
2.46,7.31,14.71,18.86,26.57,1.3,Bessemer Steel,1.4,1.24
2.59,7.46,14.69,18.64,26.82,3.9,Bessemer Steel,1.42,3.33
2.57,7.45,14.68,18.68,26.78,5.8,Bessemer Steel,1.48,3.49
2.52,7.4,14.84,18.61,26.92,7.8,Bessemer Steel,1.38,3.93
2.49,7.52,14.84,18.63,26.57,9.9,Bessemer Steel,1.34,12.07
2.71,7.39,14.82,18.85,27.01,11.6,Bessemer Steel,1.39,9.05
14.74,6.96,7.55,23.28,30.91,1.5,Bessemer Steel,1.41,0.92
15.15,6.82,7.77,23.21,30.93,3.9,Bessemer Steel,1.53,2.68
15.22,7.09,7.5,23.17,30.88,5.1,Bessemer Steel,1.55,3.13
14.99,6.99,7.59,23.26,30.9,8.2,Bessemer Steel,1.49,3.65
15.02,7.07,7.49,23.29,30.99,10.3,Bessemer Steel,1.33,4.08
14.95,6.94,7.73,23.33,30.99,12.1,Bessemer Steel,1.52,4.34
17.63,7.62,25.81,2.64,46.31,1.3,Bessemer Steel,1.53,0.24
17.87,7.53,25.76,2.61,46.22,4.2,Bessemer Steel,1.43,1.46
17.65,7.54,25.86,2.71,46.16,6.1,Bessemer Steel,1.53,1.62
17.72,7.54,25.75,2.63,46,8,Bessemer Steel,1.59,1.81
17.85,7.71,25.58,2.62,46.02,12.1,Bessemer Steel,1.54,2.88
17.68,7.72,25.64,2.56,46.16,17,Bessemer Steel,1.39,8.18
1.93,6.36,47.21,4.47,7.73,1.9,Bessemer Steel,1.54,7.5
1.86,6.18,47.49,4.31,7.73,5.3,Bessemer Steel,1.37,12.75
1.66,6.08,47.25,4.35,7.75,7.6,Bessemer Steel,1.47,11.59
1.98,6.14,47.63,4.41,7.76,14.3,Bessemer Steel,1.44,21.2
85.1,4.86,29.45,5.36,1.27,2,Bessemer Steel,1.42,2.65
85.09,4.81,29.68,5.4,1.22,5.4,Bessemer Steel,1.56,2.99
84.97,4.99,29.37,5.59,1.1,7.6,Bessemer Steel,1.48,4.21
84.99,4.99,29.33,5.39,1.13,9.4,Bessemer Steel,1.46,4.09
85.02,4.79,29.28,5.4,1.21,14.3,Bessemer Steel,1.57,4.35
52.14,5.81,32,15.74,13.23,2,Bessemer Steel,1.6,2.13
52.12,5.76,31.96,15.53,12.93,5.3,Bessemer Steel,1.63,2.29
52.13,5.77,31.89,15.4,13.14,7.2,Bessemer Steel,1.51,3.42
52.18,5.7,31.93,15.38,13.23,9.3,Bessemer Steel,1.53,3.73
51.96,6,32.1,15.51,13.24,14.3,Bessemer Steel,1.48,4.35
2.14,8.84,28.68,5.07,24.35,1.8,Bessemer Steel,1.54,3.86
2.46,8.75,28.7,5.13,24.65,5.5,Bessemer Steel,1.57,14.19
2.3,8.71,28.75,4.91,24.34,7.7,Bessemer Steel,1.48,20.9
2.27,8.56,28.85,5.02,24.45,9.3,Bessemer Steel,1.54,28.79
2.29,8.83,28.74,4.97,24.56,14.5,Bessemer Steel,1.58,35.17
7.23,4.07,57.68,22.26,29.84,2,Bessemer Steel,1.52,4.16
7.23,4.35,57.94,22.47,29.99,5.3,Bessemer Steel,1.69,14
7.08,4.25,57.71,22.5,29.76,7.5,Bessemer Steel,1.5,21.11
7.21,4.19,57.7,22.56,29.7,9.5,Bessemer Steel,1.66,28.88
7.12,4.3,57.65,22.26,29.81,14.4,Bessemer Steel,1.42,35.08
1.48,5.74,43.61,3.53,9.79,5.2,Bessemer Steel,1.71,2.08
1.86,5.63,43.49,3.47,9.88,7.2,Bessemer Steel,1.55,3.01
1.78,5.8,43.62,3.4,9.71,9.2,Bessemer Steel,1.37,4.55
1.72,5.68,43.55,3.51,9.68,14.1,Bessemer Steel,1.3,4
2.2,2.72,43.31,33.33,46.39,1.8,Bessemer Steel,1.53,6.31
2.08,2.44,43.36,33.15,46.29,5.4,Bessemer Steel,1.62,7.43
2.17,2.57,43.44,33.09,46.29,7.4,Bessemer Steel,1.48,10.94
2.08,2.61,43.3,33.21,46.3,9.4,Bessemer Steel,1.5,16.81
2,2.65,43.39,33.23,46.04,14.4,Bessemer Steel,1.61,28.88
12.17,6.92,28.53,1.07,46.08,1,Open Hearth iron,1.46,1.06
12.22,6.9,28.63,1.26,52.45,3.5,Open Hearth iron,1.66,3.22
12.07,7.05,28.56,1.05,52.43,5.4,Open Hearth iron,1.37,4.47
12.06,7.04,28.62,1.21,52.55,7.7,Open Hearth iron,1.45,5.11
12.28,6.99,28.64,1.17,52.55,9.8,Open Hearth iron,1.47,8.14
12.01,7.12,28.52,1.04,52.47,11.7,Open Hearth iron,1.63,8.92
6.66,7.23,37.62,1.86,44.79,2.1,Open Hearth iron,1.77,1.97
6.89,7.25,37.55,2.09,44.9,4.1,Open Hearth iron,1.45,2.8
6.98,7.16,37.41,2,45,6,Open Hearth iron,1.48,3.86
6.9,7.42,37.62,1.82,44.79,8,Open Hearth iron,1.69,3.81
6.71,7.12,37.67,2,44.93,12,Open Hearth iron,1.48,6.06
6.7,7.13,37.76,1.98,44.96,17.7,Open Hearth iron,1.38,7.85
178.1,4.68,29.11,18.17,45.96,1.9,Open Hearth iron,1.42,1.38
177.81,4.83,29.06,18.33,45.97,4,Open Hearth iron,1.67,2.85
177.88,4.86,29.02,18.26,46.05,5.9,Open Hearth iron,1.55,3.13
177.86,4.76,29.24,18.08,46.07,7.9,Open Hearth iron,1.39,3.66
177.96,5.05,29.05,18.25,46.15,12.1,Open Hearth iron,1.63,4.23
178.16,4.68,29.04,18.23,45.99,17.7,Open Hearth iron,1.3,3.76
66.75,5.56,22.28,7.15,17.53,1.2,Open Hearth iron,1.56,1.56
66.82,5.67,22.35,7.06,17.76,4.1,Open Hearth iron,1.46,3.83
66.85,5.52,22.2,6.87,17.79,5.9,Open Hearth iron,1.45,4.52
66.85,5.63,22.28,7.04,17.78,8.1,Open Hearth iron,1.56,5.25
66.74,5.43,22.22,7.06,17.8,12.1,Open Hearth iron,1.78,7.11
13.24,7.11,28.71,4.84,35.85,1.9,Open Hearth iron,1.5,1.11
13.1,6.91,28.65,5.08,35.72,4.1,Open Hearth iron,1.53,1.48
13.05,7.05,28.67,4.91,36.07,6.3,Open Hearth iron,1.58,4.89
13.11,7.09,28.88,4.87,35.76,8.1,Open Hearth iron,1.41,6
13.25,7.11,28.64,4.94,35.64,12.1,Open Hearth iron,1.52,6.64
13.14,7.18,28.88,4.76,35.66,17.3,Open Hearth iron,1.5,7.16
430.95,5.67,12.31,40.54,7.25,1.9,Open Hearth iron,1.52,0.25
431.13,5.98,12.12,40.62,7.2,4.2,Open Hearth iron,1.52,0.6
431.08,5.89,12.41,40.58,7.21,6.2,Open Hearth iron,1.57,0.45
430.97,5.83,12.22,40.55,7.24,8.1,Open Hearth iron,1.49,0.88
431.11,5.96,12.18,40.71,7.29,12,Open Hearth iron,1.59,0.84
430.89,6.08,12.42,40.55,7.25,17.5,Open Hearth iron,1.55,2.3
21.11,4.49,34.32,3.55,63.63,1,Open Hearth iron,1.31,0.39
21.31,4.33,34.16,3.81,63.59,3.5,Open Hearth iron,1.49,2.46
21.29,4.46,34.27,3.8,63.47,7.7,Open Hearth iron,1.53,4.07
21.21,4.47,34.52,3.7,63.6,11.4,Open Hearth iron,1.45,5.07
21.04,4.39,34.29,3.65,63.7,17,Open Hearth iron,1.5,7.56
3.28,7.54,36.8,8.8,70.17,1.3,Open Hearth iron,1.47,0.51
3.35,7.55,36.98,8.71,70.01,3.8,Open Hearth iron,1.33,1.85
3.29,7.56,36.99,8.8,70.09,5.7,Open Hearth iron,1.62,3.14
3.47,7.73,37.08,8.68,70.31,7.8,Open Hearth iron,1.69,3.33
3.24,7.31,36.99,8.79,70.13,10,Open Hearth iron,1.57,4.98
3.36,7.74,36.95,8.59,70.23,11.8,Open Hearth iron,1.49,8.22
28.2,6.76,24.73,15.77,52.13,0.8,Open Hearth iron,1.44,0.57
28.13,6.69,24.66,16.03,52.22,3.5,Open Hearth iron,1.81,1.52
28.32,6.78,24.92,15.93,52.06,5.5,Open Hearth iron,1.46,1.96
28.17,6.82,24.77,15.97,52.09,7.6,Open Hearth iron,1.41,3.12
28.24,6.88,24.7,15.75,52.16,11.6,Open Hearth iron,1.48,4.54
28.25,6.59,24.77,16.01,52.19,16.9,Open Hearth iron,1.37,5.47
74.7,6.71,13.1,27.83,6.74,1.4,Open Hearth iron,1.48,1.53
74.61,6.63,12.93,27.81,6.48,4,Open Hearth iron,1.47,1.35
74.55,6.49,12.9,27.86,6.71,6.3,Open Hearth iron,1.47,3.39
74.38,6.6,12.97,27.62,6.49,8.1,Open Hearth iron,1.46,4.45
74.55,6.73,13,27.68,6.68,12,Open Hearth iron,1.38,4.36
110.13,5.29,32.11,15.44,53.09,1.4,Open Hearth iron,1.53,0.33
109.99,5.31,31.82,15.58,53.27,3.9,Open Hearth iron,1.45,1.39
110.11,5.14,31.95,15.63,52.99,5.9,Open Hearth iron,1.6,0.94
110.18,5.25,32.08,15.63,53.1,7.9,Open Hearth iron,1.29,0.83
109.98,5.26,32,15.32,53.12,9.9,Open Hearth iron,1.25,1.32
110.16,5.32,31.96,15.47,53.05,11.8,Open Hearth iron,1.43,1.62
32.04,7.15,12.36,33.49,12.84,2,Open Hearth iron,1.4,0.17
31.78,7.2,12.53,33.58,12.75,4.2,Open Hearth iron,1.25,1.39
31.83,7.04,12.28,33.55,12.71,6.3,Open Hearth iron,1.52,2.93
32.06,7.15,12.39,33.54,12.81,7.9,Open Hearth iron,1.34,1.02
31.91,7.05,12.4,33.39,12.76,12,Open Hearth iron,1.41,3.34
31.8,7.07,12.42,33.63,12.8,17.5,Open Hearth iron,1.42,7.28
2.97,9.64,21.9,34.41,9.3,1.8,Open Hearth iron,1.51,2.43
2.95,9.45,21.79,34.5,9.47,4.3,Open Hearth iron,1.3,2.86
2.79,9.61,21.73,34.54,9.38,6,Open Hearth iron,1.49,6.48
35.34,6.35,17.25,14.34,13.88,1.3,Open Hearth iron,1.69,0.27
35.36,6.35,17.2,14.44,13.8,3.9,Open Hearth iron,1.56,2.07
35.26,6.2,17.21,14.15,13.95,5.9,Open Hearth iron,1.66,2.59
35.16,6.13,17.3,14.49,14.02,7.8,Open Hearth iron,1.5,1.91
35.18,6.18,17.03,14.48,13.84,9.8,Open Hearth iron,1.8,4.04
35.32,6.25,17.25,14.25,13.96,11.9,Open Hearth iron,1.52,4.18
4.81,7.4,54.41,5.86,70.52,2,Open Hearth iron,1.45,2.38
4.76,7.68,54.41,5.58,70.29,4,Open Hearth iron,1.56,3.55
4.99,7.72,54.44,5.78,70.44,5.9,Open Hearth iron,1.49,6.2
5.08,7.51,54.29,5.71,70.46,7.9,Open Hearth iron,1.61,5.07
5.14,7.59,54.38,5.69,70.54,11.9,Open Hearth iron,1.43,8.13
4.83,7.43,54.53,5.77,70.39,17.7,Open Hearth iron,1.59,12.37
82.77,4.51,22.28,12.11,26.45,1.8,Open Hearth iron,1.45,1.84
82.86,4.44,22.35,12.05,26.46,3.9,Open Hearth iron,1.59,2.8
82.93,4.34,22.09,11.97,26.52,5.9,Open Hearth iron,1.44,5.29
82.96,4.52,22.11,12.07,26.47,8,Open Hearth iron,1.47,5.12
82.78,4.57,22.29,12.11,26.42,10,Open Hearth iron,1.48,6.64
83.07,4.48,22.07,12.02,26.56,12.3,Open Hearth iron,1.51,8.21
59.8,4.5,30.84,4.31,51.42,1.2,Open Hearth iron,1.4,1.44
59.68,4.41,30.84,4.45,51.78,3.8,Open Hearth iron,1.37,3.31
59.85,4.47,30.74,4.45,51.72,6.1,Open Hearth iron,1.44,5.17
59.8,4.65,30.81,4.6,51.76,7.7,Open Hearth iron,1.57,6.34
59.66,4.43,30.85,4.27,51.76,11.7,Open Hearth iron,1.54,9.43
59.8,4.63,30.83,4.45,51.67,17,Open Hearth iron,1.47,7.93
11.41,7.24,28.43,16.63,20.33,1.2,Open Hearth iron,1.46,0.3
11.47,7.4,28.37,16.46,20.32,3.8,Open Hearth iron,1.41,1.3
11.51,7.26,28.38,16.58,20.44,6,Open Hearth iron,1.63,2.28
11.36,7.33,28.43,16.53,20.17,7.8,Open Hearth iron,1.51,1.83
11.47,7.51,28.29,16.74,20.36,9.8,Open Hearth iron,1.53,2.91
11.47,7.33,28.24,16.62,20.32,11.8,Open Hearth iron,1.45,3.08
19.46,4.78,28.54,3.83,34.07,1.1,Open Hearth iron,1.51,0.61
19.71,4.57,28.29,3.91,34.27,3.6,Open Hearth iron,1.73,2.1
19.63,4.45,28.58,4.02,34.08,5.7,Open Hearth iron,1.64,2.16
19.77,4.75,28.39,3.92,34.13,7.5,Open Hearth iron,1.6,2.55
19.66,4.57,28.36,3.85,34.21,9.7,Open Hearth iron,1.27,2.97
19.58,4.6,28.51,3.84,34.28,11.5,Open Hearth iron,1.59,2.86
28.84,7.45,22.4,3.84,36.2,0.9,Open Hearth iron,1.34,1
29.01,7.37,22.39,3.84,36.23,3.6,Open Hearth iron,1.47,2
28.81,7.44,22.52,3.69,36.28,5.5,Open Hearth iron,1.54,2.35
28.75,7.5,22.41,3.93,36.44,7.5,Open Hearth iron,1.5,2.79
28.79,7.46,22.55,3.92,36.23,9.6,Open Hearth iron,1.61,3.92
28.95,7.41,22.44,3.75,36.27,11.5,Open Hearth iron,1.43,6.5
23.76,6.25,31.29,10.82,30.94,1.5,Open Hearth iron,1.57,2.17
23.68,6.32,31.35,10.94,30.92,4.2,Open Hearth iron,1.39,2.52
23.78,6.15,31.26,10.72,30.86,6,Open Hearth iron,1.68,4.04
51.47,4.93,28.45,9.57,22.1,1.6,Open Hearth iron,1.65,1.26
51.51,4.85,28.1,9.78,22.55,3.6,Open Hearth iron,1.41,3.14
51.63,4.8,28.62,9.64,22.22,5.7,Open Hearth iron,1.48,5.28
51.4,4.81,28.49,9.57,22.43,7.7,Open Hearth iron,1.43,5.86
51.45,4.77,28.31,9.57,22.1,9.7,Open Hearth iron,1.78,6.63
51.49,4.97,28.39,9.68,22.09,11.5,Open Hearth iron,1.56,6.97
2.62,9.31,24.58,6.17,6.23,1.9,Open Hearth iron,1.57,5.45
2.85,9.49,24.65,6.26,6.26,4.2,Open Hearth iron,1.52,11.02
2.84,9.48,24.66,6.07,6.02,6.2,Open Hearth iron,1.39,13.62
2.64,9.39,24.64,6.07,6.24,8,Open Hearth iron,1.47,18.13
2.88,9.31,24.9,6.14,6.26,10.1,Open Hearth iron,1.63,19.65
2.82,9.37,24.67,6.03,6.23,12.1,Open Hearth iron,1.43,20.23
114.1,4.46,12.99,34.89,5.49,1,Open Hearth iron,1.52,0.36
114.05,4.47,13.02,34.63,5.58,4,Open Hearth iron,1.56,0.56
114.02,4.41,12.91,34.7,5.73,6.2,Open Hearth iron,1.45,0.75
113.96,4.5,12.92,34.77,5.77,8,Open Hearth iron,1.54,0.89
113.93,4.42,13.08,34.8,5.53,12,Open Hearth iron,1.53,1.28
114.17,4.58,13.1,34.64,5.51,17.2,Open Hearth iron,1.32,1.45
17.71,7.24,25.75,9.45,35.94,0.9,Open Hearth iron,1.54,0.37
17.92,7.07,25.79,9.46,36.09,3.7,Open Hearth iron,1.36,0.63
17.76,7.18,25.88,9.59,36.06,5.8,Open Hearth iron,1.5,1.78
17.75,7.16,25.72,9.54,35.87,7.7,Open Hearth iron,1.51,1.83
18.08,7.29,25.77,9.52,36.08,11.7,Open Hearth iron,1.63,3.45
17.84,7.23,25.67,9.52,35.87,17,Open Hearth iron,1.44,2.87
29.75,7.4,46.43,20.8,18.63,0.8,Open Hearth iron,1.49,0.84
29.72,7.23,46.43,20.75,18.77,3.6,Open Hearth iron,1.46,1.57
29.83,7.15,46.36,20.82,18.71,5.6,Open Hearth iron,1.55,1.66
29.77,7.32,46.3,20.92,18.65,7.7,Open Hearth iron,1.41,1.16
29.77,7.15,46.43,20.95,18.41,11.5,Open Hearth iron,1.43,3.47
29.76,7.44,46.55,20.78,18.67,17,Open Hearth iron,1.43,3.96
5.81,3.82,42.56,1.84,87.64,2.1,Open Hearth iron,1.46,0.6
5.55,3.74,42.77,2.14,87.82,4.1,Open Hearth iron,1.4,3.18
5.75,3.95,42.43,1.81,87.75,5.9,Open Hearth iron,1.5,2.96
5.69,3.83,42.67,1.83,87.84,8.1,Open Hearth iron,1.49,4.54
5.49,3.91,42.59,1.68,87.63,12,Open Hearth iron,1.55,6.98
5.69,3.74,42.65,2,87.75,17.6,Open Hearth iron,1.46,9.45
4.05,6.83,24.6,2.4,62.68,1.6,Open Hearth iron,1.6,3.46
3.94,6.96,24.59,2.38,62.66,5.6,Open Hearth iron,1.51,10.41
4.19,6.71,24.66,2.54,62.72,7.7,Open Hearth iron,1.49,11.54
4.06,6.68,24.56,2.37,62.54,9,Open Hearth iron,1.33,15.69
12.73,4.16,34.51,26.56,71.25,2.2,Open Hearth iron,1.53,3.97
12.49,4.06,34.48,26.52,71.24,4.2,Open Hearth iron,1.3,7.21
12.73,4.19,34.52,26.5,71.26,6,Open Hearth iron,1.42,9.96
12.77,4.15,34.59,26.68,71,8,Open Hearth iron,1.43,14.37
12.65,4,34.54,26.58,71.24,10,Open Hearth iron,1.49,16.24
12.76,4.16,34.45,26.42,71.11,11.9,Open Hearth iron,1.49,21.51
1.08,7.13,29.3,7.28,32.54,1.3,Open Hearth iron,1.5,0.78
1.24,7.06,29.36,7.11,32.24,3.7,Open Hearth iron,1.76,1.02
1.2,6.98,29.36,7.08,32.59,5.7,Open Hearth iron,1.67,1.65
1.27,6.89,29.39,7.2,32.35,8.1,Open Hearth iron,1.57,4.26
1.27,7.02,29.35,7.11,32.27,11.6,Open Hearth iron,1.39,5.09
1.33,6.86,29.5,7.32,32.33,17.1,Open Hearth iron,1.39,6
204.8,4.71,2.81,38.12,0.62,1.8,Open Hearth iron,1.67,0.64
205.12,4.66,2.76,37.99,0.64,4.1,Open Hearth iron,1.39,2.03
204.94,4.77,2.86,38.17,0.68,6,Open Hearth iron,1.54,1.68
205.07,4.79,2.8,38.18,0.52,8.2,Open Hearth iron,1.35,1.77
205.12,4.75,2.79,38.14,0.61,11.9,Open Hearth iron,1.51,2.86
204.88,4.6,2.91,38.15,0.59,17.7,Open Hearth iron,1.49,4.95
57.01,7.29,17.65,11.83,15.77,0.8,Open Hearth iron,1.48,0.33
57.11,7.34,17.69,11.54,15.74,3.7,Open Hearth iron,1.37,1.39
57.05,7.33,17.68,11.81,15.59,5.9,Open Hearth iron,1.36,1.93
56.96,7.26,17.78,11.85,15.87,7.5,Open Hearth iron,1.53,2.16
56.93,7.41,17.85,11.57,15.66,9.6,Open Hearth iron,1.41,1.95
56.88,7.25,17.87,11.7,15.8,11.8,Open Hearth iron,1.39,3.02
8.02,6.93,72.82,33.94,46.2,1.1,Open Hearth iron,1.42,0.53
8.09,6.78,72.73,33.95,46.04,3.6,Open Hearth iron,1.44,3.56
7.85,6.77,72.73,34.02,46.05,5.8,Open Hearth iron,1.5,4.78
7.96,6.63,72.68,33.91,46.15,7.6,Open Hearth iron,1.57,8.41
8.07,6.9,72.74,33.91,46.19,9.7,Open Hearth iron,1.37,11.22
7.95,6.85,72.72,34.06,46.25,11.7,Open Hearth iron,1.37,14.21
48.86,6.68,23.44,14.57,35.05,1.4,Open Hearth iron,1.46,1.26
49,6.68,23.28,14.82,34.9,3.9,Open Hearth iron,1.43,1.39
48.96,6.71,23.51,14.78,34.97,6.2,Open Hearth iron,1.54,3.14
48.93,6.84,23.29,14.77,35,8.1,Open Hearth iron,1.67,2.9
49.14,6.95,23.31,14.71,35.03,9.9,Open Hearth iron,1.82,4.19
49.15,6.6,23.39,14.62,35.08,12.1,Open Hearth iron,1.51,3.94
20.61,7.18,17.97,10.83,25.83,1.9,Open Hearth iron,1.59,0.83
20.7,7.35,17.9,10.87,26.03,4,Open Hearth iron,1.48,1.84
20.7,7.26,18.01,10.93,26.04,6.1,Open Hearth iron,1.43,1.24
20.62,7.35,18.01,10.88,26.11,8.1,Open Hearth iron,1.5,2.44
20.53,7.35,17.95,10.85,25.98,12.2,Open Hearth iron,1.52,1.48
20.46,7.36,17.96,10.58,26.15,17.4,Open Hearth iron,1.41,1.41
112.01,4.56,13.97,16.03,17.57,2.1,Open Hearth iron,1.65,1.28
112.17,4.7,13.81,16.07,17.66,3.9,Open Hearth iron,1.55,1.52
112.05,4.56,13.96,15.94,17.54,6,Open Hearth iron,1.42,1.2
112.14,4.55,13.8,15.97,17.59,8,Open Hearth iron,1.73,2.13
112.02,4.48,13.8,16.04,17.32,12,Open Hearth iron,1.76,2.38
111.89,4.36,13.82,16.02,17.56,17.7,Open Hearth iron,1.46,3.28
112.1,3.72,7,3.57,4.64,1.8,Open Hearth iron,1.37,2.27
111.93,3.8,6.95,3.42,4.57,4.2,Open Hearth iron,1.51,4.15
112.01,3.72,6.95,3.53,4.57,5.8,Open Hearth iron,1.38,4.18
112,3.79,7.02,3.64,4.42,8,Open Hearth iron,1.28,5.79
112.16,3.71,6.86,3.61,4.55,9.9,Open Hearth iron,1.6,9.1
112.03,3.84,6.95,3.5,4.59,11.9,Open Hearth iron,1.51,8.38
386.08,4.4,2.88,32.06,2.6,1.3,Open Hearth iron,1.41,0.23
385.95,4.42,3,32.13,2.58,4.1,Open Hearth iron,1.52,0.73
386.05,4.42,3.03,32.16,2.64,6.1,Open Hearth iron,1.61,0.8
385.82,4.62,2.76,32.03,2.65,8,Open Hearth iron,1.58,1.86
385.82,4.49,2.9,31.92,2.46,12.1,Open Hearth iron,1.6,2.15
385.99,4.52,2.89,32.14,2.43,17.1,Open Hearth iron,1.34,2.68
74.54,5.55,24.24,7.54,15.39,1.6,Open Hearth iron,1.64,0.86
74.5,5.47,24.3,7.49,15.46,4,Open Hearth iron,1.38,3.3
74.26,5.62,24.31,7.72,15.46,6.1,Open Hearth iron,1.49,2.31
74.31,5.58,24.26,7.68,15.19,8.1,Open Hearth iron,1.42,4.06
74.35,5.63,24.27,7.5,15.46,10,Open Hearth iron,1.46,4.57
74.37,5.58,24.23,7.33,15.34,12,Open Hearth iron,1.19,4.91
9.52,6.13,32.9,2.21,47.12,2.1,Open Hearth iron,1.67,2
9.64,5.93,32.93,2.23,47.04,4,Open Hearth iron,1.42,4.24
9.81,6.04,32.95,2.45,46.99,6.1,Open Hearth iron,1.77,5.28
9.65,5.96,32.77,2.25,47.17,8,Open Hearth iron,1.34,6.45
9.59,5.88,33.11,2.3,47.23,10.2,Open Hearth iron,1.63,6.75
9.84,6.07,32.87,2.4,46.96,12.1,Open Hearth iron,1.64,6.99
12.95,5.32,33.11,6.85,40.14,1.5,Open Hearth iron,1.56,0.81
13.18,5.23,33.06,6.79,40.31,4,Open Hearth iron,1.49,2.5
13.18,5.39,33.15,6.91,40.3,6.1,Open Hearth iron,1.52,4.63
13.15,5.37,32.98,6.98,40.24,8,Open Hearth iron,1.49,4.78
13.28,5.42,32.89,6.88,40.42,12.1,Open Hearth iron,1.45,6.04
13.07,5.3,33.12,6.91,40.28,17.5,Open Hearth iron,1.45,6.01
136.9,4.64,34.91,14.97,46.01,1.9,Open Hearth iron,1.62,3.06
136.89,4.7,34.84,14.88,45.93,4.2,Open Hearth iron,1.5,4.41
136.96,4.73,34.79,14.92,45.65,6.2,Open Hearth iron,1.33,6.91
136.96,4.78,34.73,14.92,45.69,8,Open Hearth iron,1.48,5.82
136.91,4.75,34.93,14.83,45.77,10.2,Open Hearth iron,1.58,11.68
137.02,4.82,34.64,14.78,45.91,11.9,Open Hearth iron,1.54,10.74
0.59,2.98,55.33,68.91,65.06,1.3,Open Hearth iron,1.38,1.24
0.68,2.93,55.33,68.7,64.95,3.9,Open Hearth iron,1.56,3.74
0.85,2.95,55.6,68.83,65.03,6.2,Open Hearth iron,1.42,5.78
0.5,3.15,55.5,68.97,65.04,8.1,Open Hearth iron,1.44,8.91
0.61,3.1,55.26,68.92,65.09,9.8,Open Hearth iron,1.57,11.61
0.74,3.17,55.5,68.83,64.94,12,Open Hearth iron,1.51,15.46
9.96,8.93,31.28,7.18,31.11,1.1,Open Hearth iron,1.53,0.44
10.01,8.67,31.19,7.27,31.09,3.6,Open Hearth iron,1.46,1.31
9.97,8.81,31.09,7.1,31.36,5.9,Open Hearth iron,1.49,2.31
10.13,8.67,31.25,7.15,31.14,7.6,Open Hearth iron,1.41,1.64
10.05,8.85,31.21,7.17,31.19,11.6,Open Hearth iron,1.33,2.87
2.65,7.39,14.81,18.69,26.64,1.1,Open Hearth iron,1.4,1.23
2.69,7.48,14.68,18.61,26.58,3.8,Open Hearth iron,1.38,3.67
2.63,7.3,14.74,18.77,26.79,5.8,Open Hearth iron,1.56,2.95
2.6,7.52,14.84,18.63,26.67,7.8,Open Hearth iron,1.53,3.46
2.72,7.23,14.84,18.77,26.57,9.6,Open Hearth iron,1.3,13.74
2.4,7.36,14.73,18.61,26.8,11.6,Open Hearth iron,1.53,9.79
15.16,6.94,7.57,23.2,30.83,1.4,Open Hearth iron,1.45,0.87
15.16,6.85,7.54,23.13,31.06,4,Open Hearth iron,1.36,2.75
14.97,6.85,7.63,23.13,30.92,5.1,Open Hearth iron,1.6,2.88
15,7.13,7.55,23.25,31,8.2,Open Hearth iron,1.58,5.65
15.02,7.1,7.5,23.09,31.04,10.2,Open Hearth iron,1.57,3.98
14.83,6.82,7.58,23.04,30.92,12,Open Hearth iron,1.48,3.99
17.59,7.61,25.67,2.6,46.22,1.5,Open Hearth iron,1.54,0.48
17.87,7.64,25.54,2.61,46.04,4.2,Open Hearth iron,1.37,1.4
17.8,7.42,25.67,2.66,46.13,6.1,Open Hearth iron,1.64,1.27
17.67,7.62,25.85,2.52,46.05,8.1,Open Hearth iron,1.67,2.18
17.48,7.51,25.8,2.43,45.79,12.1,Open Hearth iron,1.45,2.29
17.63,7.54,25.75,2.69,46.04,17.2,Open Hearth iron,1.5,5.84
