Repository: ashutosh29599/Corrosion-Rate-Prediction

File: corrosion data combined.csv (part 8 of 9)
Soil Resistivity (Ohm-m),pH,Moisture Equivalent(%),Air pore space (%),Clay %,exposure time,Iron and Steel Type,Pipe Diameter (inches),Loss Oz/ft2
12.28,7.02,28.6,0.87,52.37,1,Wrought Iron,1.65,1.21
12.19,7.08,28.55,1.27,52.57,3.6,Wrought Iron,1.6,3.91
12.25,7.06,28.44,1.13,52.64,5.5,Wrought Iron,1.65,5.47
11.94,6.93,28.52,0.94,52.65,7.6,Wrought Iron,1.57,6.82
12.09,6.94,28.63,1.01,52.7,9.7,Wrought Iron,1.6,9.26
12.08,6.97,28.36,1.15,52.64,11.5,Wrought Iron,1.58,8.6
6.85,7.25,37.75,1.94,44.87,2.2,Wrought Iron,1.47,1.95
6.73,7.28,37.58,2.05,44.92,4.3,Wrought Iron,1.46,3.1
6.73,7.26,37.64,2.1,44.93,5.7,Wrought Iron,1.5,4.26
7,7.29,37.66,2.16,45.07,7.9,Wrought Iron,1.38,3.69
7,7.49,37.5,2.08,44.9,12.1,Wrought Iron,1.6,6.94
6.9,7.38,37.62,2.01,45.01,17.8,Wrought Iron,1.5,8.33
178.03,4.8,29.02,18.1,46.01,2,Wrought Iron,1.5,1.79
178.02,4.74,29.12,18.18,46.08,3.8,Wrought Iron,1.6,3.09
177.83,4.95,29.23,18.13,46.17,5.8,Wrought Iron,1.47,4.13
177.86,4.69,29.26,18.17,46.05,7.9,Wrought Iron,1.48,4.43
177.9,4.83,29.07,17.99,46.05,12.1,Wrought Iron,1.55,4.66
177.94,4.8,28.97,18.24,46.01,17.6,Wrought Iron,1.51,5.06
66.74,5.5,22.04,7.11,17.69,1.1,Wrought Iron,1.67,1.09
66.63,5.51,22.12,7.04,17.84,3.9,Wrought Iron,1.41,3.46
66.86,5.65,22.19,6.88,17.75,6.1,Wrought Iron,1.42,4.37
66.83,5.57,22.22,7.02,17.55,8,Wrought Iron,1.65,5.31
66.68,5.62,22.24,7.09,17.76,11.9,Wrought Iron,1.38,6.74
12.98,7.04,28.84,5.01,35.66,2,Wrought Iron,1.41,0.72
13.16,7.14,28.88,4.95,35.92,4.1,Wrought Iron,1.62,2.19
13.25,7.09,28.72,4.74,35.77,6.2,Wrought Iron,1.47,5.01
13.27,7.18,28.92,4.94,35.82,8.2,Wrought Iron,1.33,6.64
13.13,7,28.73,5.02,35.82,12.2,Wrought Iron,1.53,7.48
13.06,7.13,28.67,5.01,35.72,17.4,Wrought Iron,1.46,9.59
431.01,5.76,12.4,40.68,7.2,1.7,Wrought Iron,1.45,0.18
431.05,6,12.21,40.76,7.35,4.1,Wrought Iron,1.35,0.64
430.96,5.9,12.03,40.74,7.28,6.2,Wrought Iron,1.46,0.63
431.05,5.91,12.29,40.67,7.17,8.3,Wrought Iron,1.39,1.06
430.91,5.8,11.98,40.57,7.08,12,Wrought Iron,1.56,1.21
430.84,5.86,12.09,40.62,7.14,17.5,Wrought Iron,1.4,1.38
21.03,4.34,34.27,3.85,63.35,1,Wrought Iron,1.56,0.55
21.2,4.35,34.26,3.55,63.72,3.6,Wrought Iron,1.5,2.41
21.32,4.48,34.37,3.77,63.62,7.6,Wrought Iron,1.43,4.23
21.21,4.21,34.08,3.81,63.72,11.4,Wrought Iron,1.37,5.11
21.22,4.32,34.21,3.91,63.6,16.7,Wrought Iron,1.48,5.47
3.26,7.63,36.99,8.76,70.14,1.2,Wrought Iron,1.42,0.73
3.28,7.75,36.82,8.67,70.06,3.7,Wrought Iron,1.59,1.75
3.36,7.65,36.86,8.73,70,5.8,Wrought Iron,1.6,3.22
3.25,7.65,37.16,8.5,70.23,7.8,Wrought Iron,1.57,3.33
3.27,7.6,37.04,8.84,70.01,10,Wrought Iron,1.69,5.2
3.21,7.59,37.01,8.68,70.11,11.9,Wrought Iron,1.57,6.87
28.39,6.76,24.85,15.6,52.21,1.1,Wrought Iron,1.67,1.29
28.24,6.59,24.87,15.84,52.06,3.6,Wrought Iron,1.43,2.41
28.27,6.66,24.8,15.79,52.13,5.6,Wrought Iron,1.53,2.5
28.33,6.77,24.56,15.8,52.14,7.9,Wrought Iron,1.53,3.46
28,6.92,24.97,15.74,52.06,11.4,Wrought Iron,1.59,4.76
28.1,6.89,24.79,15.6,52.22,17,Wrought Iron,1.38,6.01
74.62,6.55,12.83,27.82,6.67,1.2,Wrought Iron,1.34,1.15
74.59,6.45,12.75,27.89,6.57,4,Wrought Iron,1.47,2.19
74.65,6.63,12.93,27.78,6.51,6.1,Wrought Iron,1.49,3.32
74.54,6.7,13.11,27.83,6.37,8.1,Wrought Iron,1.59,4.27
74.5,6.68,12.98,27.65,6.69,12,Wrought Iron,1.56,5.4
110.02,5.35,32.05,15.44,53.19,1.4,Wrought Iron,1.6,0.51
109.94,5.51,31.98,15.47,53.22,4,Wrought Iron,1.42,1.09
110.11,5.4,31.85,15.52,52.99,6,Wrought Iron,1.71,1.52
109.94,5.31,31.82,15.52,52.87,7.7,Wrought Iron,1.36,2.32
110.06,5.33,32.13,15.62,52.97,9.9,Wrought Iron,1.42,1.77
109.89,5.21,32.09,15.46,52.97,11.9,Wrought Iron,1.5,2.89
31.92,7.08,12.57,33.51,12.68,1.8,Wrought Iron,1.46,0.19
31.85,7.15,12.24,33.61,12.81,4.1,Wrought Iron,1.66,1.9
31.91,7.14,12.3,33.51,12.65,5.9,Wrought Iron,1.37,2.17
31.99,7.03,12.44,33.63,12.72,8,Wrought Iron,1.48,1.35
31.77,7.1,12.48,33.52,12.99,12,Wrought Iron,1.43,4.37
31.78,7.11,12.36,33.41,12.93,17.5,Wrought Iron,1.37,5.75
2.89,9.43,21.8,34.61,9.77,2,Wrought Iron,1.46,2.96
2.83,9.52,21.56,34.53,9.42,4.2,Wrought Iron,1.27,7.08
2.79,9.25,21.62,34.66,9.28,5.8,Wrought Iron,1.56,8.26
35.21,6.21,17.29,14.47,14.15,1.2,Wrought Iron,1.62,0.19
35.21,6.2,17.04,14.55,14,4,Wrought Iron,1.33,2.69
35.2,6.27,17.22,14.36,13.94,5.9,Wrought Iron,1.44,3.64
35.31,6.3,17.22,14.24,13.9,7.8,Wrought Iron,1.65,3.7
35.2,6.26,16.98,14.42,13.99,9.9,Wrought Iron,1.46,6.54
35.11,6.15,17.15,14.48,13.79,11.8,Wrought Iron,1.52,4.6
4.85,7.48,54.47,5.66,70.48,1.9,Wrought Iron,1.55,2.03
4.86,7.56,54.65,5.75,70.4,4,Wrought Iron,1.52,3.14
4.9,7.47,54.35,5.69,70.31,5.9,Wrought Iron,1.33,6.09
4.89,7.52,54.48,5.76,70.49,7.9,Wrought Iron,1.64,4.78
5.02,7.56,54.37,5.63,70.56,12,Wrought Iron,1.71,8.51
4.91,7.72,54.52,5.79,70.38,17.6,Wrought Iron,1.55,12.25
82.97,4.22,22.2,11.89,26.44,2.2,Wrought Iron,1.38,2.5
82.91,4.35,22.27,12.08,26.48,3.7,Wrought Iron,1.51,3.78
82.84,4.45,22.23,12.06,26.71,6,Wrought Iron,1.56,4.84
82.96,4.38,22.11,11.85,26.34,7.9,Wrought Iron,1.49,5.11
82.92,4.54,22.12,12.05,26.35,10,Wrought Iron,1.62,6.32
82.97,4.55,22.3,11.9,26.56,11.8,Wrought Iron,1.45,8.32
59.89,4.6,30.72,4.26,51.7,1.2,Wrought Iron,1.39,1.57
59.79,4.49,30.83,4.2,51.81,3.8,Wrought Iron,1.58,3.25
59.66,4.59,30.73,4.47,51.73,5.9,Wrought Iron,1.73,5.74
59.79,4.4,30.85,4.33,51.72,7.5,Wrought Iron,1.5,7.19
59.7,4.69,30.81,4.32,51.69,11.8,Wrought Iron,1.43,8.65
59.73,4.45,30.78,4.2,51.75,17.1,Wrought Iron,1.4,8.78
11.4,7.23,28.2,16.57,20.33,1.3,Wrought Iron,1.6,0.63
11.44,7.31,28.35,16.63,20.41,3.9,Wrought Iron,1.64,1.83
11.27,7.26,28.39,16.57,20.11,5.7,Wrought Iron,1.58,3.89
11.35,7.26,28.34,16.63,20.24,7.5,Wrought Iron,1.57,3.28
11.29,7.29,28.42,16.5,20.32,9.8,Wrought Iron,1.54,3.52
11.48,7.29,28.38,16.55,20.31,11.8,Wrought Iron,1.53,2.79
19.64,4.62,28.36,3.92,34.42,1,Wrought Iron,1.46,0.75
19.78,4.69,28.35,3.9,34.31,3.9,Wrought Iron,1.51,1.46
19.57,4.65,28.47,3.84,34.23,5.6,Wrought Iron,1.4,2.99
19.72,4.5,28.58,3.85,34.28,7.6,Wrought Iron,1.45,3.04
19.72,4.56,28.37,3.82,34.14,9.8,Wrought Iron,1.34,3.42
19.65,4.68,28.36,3.92,34.16,11.6,Wrought Iron,1.44,3.42
28.98,7.5,22.31,3.75,36.25,0.9,Wrought Iron,1.46,0.84
28.8,7.45,22.45,3.83,36.44,3.7,Wrought Iron,1.42,2.57
28.77,7.52,22.39,3.8,36.29,5.4,Wrought Iron,1.42,2.68
28.85,7.6,22.26,3.86,36.26,7.7,Wrought Iron,1.4,3.44
29.03,7.45,22.47,3.92,36.19,9.6,Wrought Iron,1.63,4.6
28.73,7.4,22.55,3.61,36.23,11.7,Wrought Iron,1.75,6.55
23.69,6.16,31.33,10.78,30.97,1.5,Wrought Iron,1.55,2.26
23.69,6.07,31.05,10.77,30.76,4,Wrought Iron,1.48,2.67
23.7,6.3,31.11,10.67,30.95,6,Wrought Iron,1.59,4.52
51.45,5.02,28.48,9.65,22.41,1.7,Wrought Iron,1.42,1.58
51.59,4.83,28.44,9.54,22.36,3.8,Wrought Iron,1.47,3.93
51.55,4.98,28.14,9.62,22.23,5.7,Wrought Iron,1.56,5.35
51.52,4.92,28.19,9.74,22.42,7.5,Wrought Iron,1.52,6.12
51.43,4.97,28.34,9.41,22.34,9.6,Wrought Iron,1.57,7.05
51.61,4.68,28.6,9.53,22.39,11.5,Wrought Iron,1.51,7.05
2.79,9.33,24.67,6.23,6.28,1.8,Wrought Iron,1.48,7.56
2.66,9.41,24.55,6,6.18,4.4,Wrought Iron,1.36,13.2
2.79,9.52,24.66,6.05,6.16,6.3,Wrought Iron,1.42,15.67
2.68,9.36,24.56,5.9,6.12,8.1,Wrought Iron,1.55,20.47
2.93,9.31,24.61,6.1,6.24,10.4,Wrought Iron,1.31,21.5
2.95,9.41,24.66,6.24,6.09,12.1,Wrought Iron,1.46,20.95
114.12,4.65,13.09,34.82,5.76,1.2,Wrought Iron,1.44,0.3
113.94,4.29,13.15,34.8,5.53,4,Wrought Iron,1.57,0.59
113.95,4.37,13,34.74,5.44,6.1,Wrought Iron,1.52,1.09
114.05,4.43,13.01,34.63,5.62,7.9,Wrought Iron,1.39,0.99
114.01,4.46,12.97,34.6,5.54,12,Wrought Iron,1.44,1.26
114.07,4.43,13.04,34.69,5.82,17.3,Wrought Iron,1.6,1.9
17.88,7.14,25.83,9.58,36.05,0.8,Wrought Iron,1.62,0.54
17.82,7.28,25.76,9.51,35.86,3.7,Wrought Iron,1.39,1.46
17.94,7.27,25.74,9.61,35.89,5.7,Wrought Iron,1.4,1.77
17.82,7.32,25.92,9.47,36.09,7.5,Wrought Iron,1.48,2.36
17.87,7.21,25.85,9.53,36.06,11.9,Wrought Iron,1.51,4.04
17.87,7.21,25.86,9.49,35.93,17,Wrought Iron,1.67,4.22
29.75,7.19,46.45,20.9,18.49,1.2,Wrought Iron,1.51,1.07
29.81,7.17,46.26,20.94,18.65,3.3,Wrought Iron,1.46,2.37
29.81,7.13,46.53,21.05,18.55,5.6,Wrought Iron,1.58,2.04
29.66,7.27,46.42,20.74,18.7,7.5,Wrought Iron,1.43,2.01
30.01,7.38,46.4,20.77,18.71,11.5,Wrought Iron,1.52,4.08
29.59,7.22,46.52,20.95,18.73,16.9,Wrought Iron,1.62,5.12
5.57,3.65,42.8,1.99,87.91,2,Wrought Iron,1.57,0.57
5.61,3.72,42.63,2.05,87.88,4,Wrought Iron,1.33,3.11
5.63,3.69,42.62,1.94,87.89,6,Wrought Iron,1.57,3.75
5.74,3.76,42.55,2.09,87.77,7.9,Wrought Iron,1.42,4.26
5.74,3.84,42.59,1.85,87.84,12,Wrought Iron,1.43,8.42
5.89,3.73,42.61,1.7,87.94,17.6,Wrought Iron,1.53,11.46
4.18,6.89,24.54,2.54,62.75,1.6,Wrought Iron,1.48,2.73
4.15,6.67,24.58,2.38,62.57,5.7,Wrought Iron,1.55,9.42
4.15,6.68,24.65,2.62,62.47,7.5,Wrought Iron,1.57,12.63
4.32,6.78,24.61,2.51,62.66,8.9,Wrought Iron,1.5,15.4
12.67,4.28,34.5,26.65,71.13,2,Wrought Iron,1.32,3.38
12.75,4.22,34.5,26.61,70.99,4.1,Wrought Iron,1.63,7.55
12.77,4.08,34.5,26.42,71.2,5.9,Wrought Iron,1.49,8.81
12.61,4.13,34.68,26.64,71.24,7.9,Wrought Iron,1.46,13.08
12.72,4.34,34.46,26.53,71.22,10.1,Wrought Iron,1.52,13.47
12.51,4.28,34.35,26.55,71.12,12.1,Wrought Iron,1.69,16.25
1.25,7.04,29.44,7.12,32.49,1.2,Wrought Iron,1.61,0.9
1.27,6.99,29.43,7.42,32.46,3.6,Wrought Iron,1.59,1.19
1.42,7.1,29.44,7.26,32.44,5.7,Wrought Iron,1.71,2.24
1.38,6.96,29.37,7.19,32.34,8.1,Wrought Iron,1.6,4.61
1.37,7.04,29.45,7.31,32.29,11.6,Wrought Iron,1.3,5.55
1.34,7.19,29.36,7.08,32.26,16.9,Wrought Iron,1.62,6.04
204.9,4.83,2.83,38.1,0.62,2.3,Wrought Iron,1.59,1.31
205.03,4.6,2.71,38.02,0.53,4.1,Wrought Iron,1.57,1.57
205.12,4.61,2.85,38.1,0.66,5.9,Wrought Iron,1.46,1.81
205,4.56,2.68,38.02,0.67,7.9,Wrought Iron,1.4,2.23
205.07,4.73,2.8,38.16,0.62,12.2,Wrought Iron,1.57,3.03
205.18,4.78,2.86,38.06,0.41,17.7,Wrought Iron,1.51,4.33
56.96,7.19,17.71,11.58,15.57,1,Wrought Iron,1.51,0.69
57.01,7.29,17.89,11.89,15.59,3.9,Wrought Iron,1.48,1.82
56.99,7.34,17.73,11.84,15.79,5.9,Wrought Iron,1.29,2.2
56.99,7.1,18.03,11.83,15.73,7.7,Wrought Iron,1.7,2.7
56.88,7.34,17.89,11.61,15.67,9.5,Wrought Iron,1.39,3.1
57.04,7.31,17.76,11.76,15.83,11.8,Wrought Iron,1.45,3.55
8.11,6.65,72.73,34,46.22,1,Wrought Iron,1.42,0.51
8.22,6.78,72.72,33.99,46.06,3.7,Wrought Iron,1.48,3.23
8.08,6.86,72.92,33.93,46.21,5.7,Wrought Iron,1.41,4.51
8.1,6.75,72.76,33.89,46.15,7.6,Wrought Iron,1.56,9.26
8.03,6.93,72.57,33.82,46.19,9.7,Wrought Iron,1.47,12.48
8.01,6.65,72.73,34.15,46.34,11.7,Wrought Iron,1.46,13.93
49.13,6.68,23.6,14.72,35.21,1.4,Wrought Iron,1.61,1.41
49.06,6.82,23.44,14.79,35.22,4.2,Wrought Iron,1.48,1.7
48.96,6.56,23.47,14.68,35.12,6.1,Wrought Iron,1.51,2.85
48.96,6.79,23.28,14.66,35.17,8,Wrought Iron,1.52,3.34
49.03,6.74,23.34,14.72,35.13,10.3,Wrought Iron,1.66,4.83
48.91,6.75,23.56,14.83,34.96,12,Wrought Iron,1.39,4.59
20.45,7.32,17.86,11.04,26.02,1.9,Wrought Iron,1.6,0.73
20.68,7.29,18.28,10.81,25.95,4,Wrought Iron,1.58,1.87
20.51,7.38,17.93,10.96,25.95,6.1,Wrought Iron,1.58,1.19
20.67,7.32,17.89,10.84,25.95,8,Wrought Iron,1.35,2.05
20.91,7.39,17.92,11,25.97,12,Wrought Iron,1.39,2.78
20.69,7.28,17.98,11.03,26.03,17.4,Wrought Iron,1.45,4.1
112.22,4.65,13.93,15.98,17.44,2.1,Wrought Iron,1.55,1.02
111.84,4.26,13.94,16.13,17.52,4,Wrought Iron,1.59,1.9
112.11,4.4,13.8,15.92,17.58,6,Wrought Iron,1.75,1.72
112.08,4.45,13.84,16.15,17.7,7.9,Wrought Iron,1.41,3.04
112.02,4.57,13.92,16.08,17.72,12.1,Wrought Iron,1.48,3.39
111.93,4.42,13.78,15.91,17.56,17.7,Wrought Iron,1.45,4.12
112.02,3.86,7.07,3.52,4.63,2,Wrought Iron,1.45,2.4
111.96,3.69,7.13,3.52,4.51,4.3,Wrought Iron,1.45,4.28
112.11,3.88,6.98,3.49,4.48,5.8,Wrought Iron,1.35,4.5
112.07,3.9,7.16,3.75,4.39,7.9,Wrought Iron,1.31,6.05
111.92,3.84,6.96,3.76,4.6,10.1,Wrought Iron,1.59,8.62
111.97,3.81,7.19,3.51,4.63,12,Wrought Iron,1.43,9.02
385.97,4.31,3.11,31.97,2.9,1.2,Wrought Iron,1.5,0.27
386.11,4.41,2.92,32.16,2.5,4,Wrought Iron,1.54,0.68
386.05,4.51,3.08,32.07,2.72,6.1,Wrought Iron,1.49,0.6
385.96,4.42,3.01,31.99,2.51,8.1,Wrought Iron,1.57,1.97
386.01,4.59,2.89,32.02,2.57,12,Wrought Iron,1.53,2.51
385.96,4.57,3,32.08,2.65,17.2,Wrought Iron,1.41,3.54
74.32,5.62,24.38,7.56,15.31,1.4,Wrought Iron,1.4,1.34
74.45,5.61,24.18,7.56,15.26,4.1,Wrought Iron,1.53,2.93
74.28,5.57,24.35,7.44,15.25,6.1,Wrought Iron,1.41,3.26
74.39,5.5,24.28,7.48,15.11,8.1,Wrought Iron,1.32,4.46
74.32,5.71,24.13,7.6,15.34,10,Wrought Iron,1.69,5.21
74.32,5.64,24.46,7.5,15.37,12.1,Wrought Iron,1.55,5.48
9.76,6.08,33.05,2.44,47.19,1.8,Wrought Iron,1.64,2.25
9.71,6.11,32.87,2.22,47.23,4.2,Wrought Iron,1.47,4.31
9.68,6.03,33.04,2.3,47.13,5.8,Wrought Iron,1.53,5.61
9.73,5.94,32.92,2.19,47.03,8.2,Wrought Iron,1.5,6.41
9.68,5.93,33.12,2.35,47.1,10,Wrought Iron,1.46,7.23
9.75,5.97,32.89,2.31,47.12,11.8,Wrought Iron,1.51,7.95
13.28,5.27,33.18,7.03,40.34,1.5,Wrought Iron,1.53,0.57
13.25,5.27,33.12,6.99,40.37,4.1,Wrought Iron,1.33,3.55
13.14,5.26,33.27,6.73,40.35,6,Wrought Iron,1.34,4.58
13.27,5.2,32.95,6.75,40.28,8,Wrought Iron,1.35,5.67
13.14,5.32,32.97,6.93,40.24,12.1,Wrought Iron,1.29,6.24
13.18,5.21,33.18,6.76,40.22,17.2,Wrought Iron,1.43,7.46
137.03,4.56,34.82,14.87,45.72,2.2,Wrought Iron,1.48,3.53
136.97,4.71,34.86,15.13,45.68,4.1,Wrought Iron,1.54,7.35
137.07,4.87,34.77,14.9,45.81,6,Wrought Iron,1.32,7.93
136.98,4.73,34.76,14.87,45.69,8,Wrought Iron,1.52,7.64
136.95,4.82,34.83,15.03,45.72,10.2,Wrought Iron,1.5,10.81
136.93,4.58,34.73,14.8,45.76,12,Wrought Iron,1.41,17.23
0.65,3.09,55.47,69.06,65.17,1.4,Wrought Iron,1.59,1.68
0.5,3.09,55.43,68.9,64.99,4,Wrought Iron,1.49,7.27
0.64,2.89,55.19,69.19,65.1,6.3,Wrought Iron,1.59,8.04
0.58,3.14,55.55,68.94,64.88,7.9,Wrought Iron,1.33,15.25
0.65,3.01,55.29,68.99,65.11,10,Wrought Iron,1.44,11.44
0.59,3.2,55.64,69.01,64.94,12,Wrought Iron,1.56,16.61
10.18,8.72,31.34,7.21,31.18,1.2,Wrought Iron,1.53,0.67
9.95,8.83,31.18,7.1,31.26,3.5,Wrought Iron,1.5,1.88
10,8.91,31.24,7.17,31.12,5.5,Wrought Iron,1.45,2.21
10.01,8.56,31.26,7.25,31.25,7.6,Wrought Iron,1.48,2.35
10.06,8.96,31.17,7.24,31.29,11.5,Wrought Iron,1.47,4.18
2.51,7.32,14.75,18.68,26.65,1.1,Wrought Iron,1.61,1.21
2.54,7.33,14.79,18.84,26.74,3.9,Wrought Iron,1.6,2.99
2.69,7.34,14.82,18.68,26.75,5.9,Wrought Iron,1.43,3.34
2.56,7.37,14.9,18.71,26.61,7.7,Wrought Iron,1.3,5.66
2.46,7.29,14.9,18.73,26.7,9.8,Wrought Iron,1.56,11.9
2.75,7.25,14.57,18.55,26.71,11.8,Wrought Iron,1.56,9.12
14.88,7.02,7.59,23.17,30.79,1.4,Wrought Iron,1.56,1.3
15.09,6.84,7.47,22.97,30.99,4,Wrought Iron,1.31,3.03
15.04,7.12,7.66,23.19,30.91,5,Wrought Iron,1.31,2.91
14.86,7.03,7.53,23.32,30.87,8.1,Wrought Iron,1.7,6.17
14.87,6.95,7.58,23.18,30.91,10.2,Wrought Iron,1.59,4.73
15.01,7.08,7.55,23.11,30.9,12.2,Wrought Iron,1.54,4.99
17.68,7.74,25.49,2.63,46.18,1.6,Wrought Iron,1.5,0.28
17.73,7.51,25.81,2.51,46.13,4,Wrought Iron,1.63,2.12
17.77,7.26,25.73,2.58,46.12,6.1,Wrought Iron,1.51,1.38
17.79,7.59,25.65,2.7,46.16,7.9,Wrought Iron,1.32,2.3
17.75,7.63,25.73,2.39,46.07,12.2,Wrought Iron,1.79,4
17.57,7.49,25.74,2.38,46.05,17.1,Wrought Iron,1.66,7.98
12.07,6.78,28.66,1.21,52.53,1,Wrought Iron,2.82,1.12
12.15,6.96,28.44,1.09,52.5,3.6,Wrought Iron,2.92,4.24
12.23,7.01,28.65,1.11,52.68,5.4,Wrought Iron,3.04,5.4
11.96,7,28.57,1.23,52.39,7.7,Wrought Iron,3.14,6.69
12.16,6.97,28.66,1.21,52.58,9.6,Wrought Iron,3.11,9.44
12.14,7.01,28.68,1.12,52.5,11.7,Wrought Iron,2.86,9.72
6.86,7.3,37.68,2.14,44.74,2.2,Wrought Iron,2.9,1.77
6.75,7.21,37.38,1.94,44.88,4.1,Wrought Iron,3.05,3.57
6.81,7.46,37.56,1.99,44.97,5.9,Wrought Iron,2.95,3.54
6.98,7.37,37.39,2.15,44.9,7.9,Wrought Iron,2.98,3.72
6.93,7.36,37.74,2.19,44.87,12.1,Wrought Iron,2.94,6.43
6.77,7.24,37.56,2.16,44.91,17.6,Wrought Iron,2.8,8.15
178.16,4.89,29.26,18.09,46.18,1.9,Wrought Iron,3.08,1.56
178.01,4.78,28.95,18.23,46.01,3.9,Wrought Iron,3,3.54
177.87,4.64,29.2,18.18,46.21,6.2,Wrought Iron,2.94,3.69
178,4.74,29.05,18.23,46.15,8,Wrought Iron,2.97,3.82
177.91,4.72,28.93,18.36,46.11,11.9,Wrought Iron,2.95,3.22
177.82,4.84,29.08,18.27,46.06,17.6,Wrought Iron,3.03,4.74
66.69,5.66,22.31,7.03,17.67,1.2,Wrought Iron,2.99,1.16
66.73,5.45,22.16,7.09,17.73,3.9,Wrought Iron,3.04,3.77
67,5.55,22.28,6.92,17.73,6,Wrought Iron,2.97,4.82
66.83,5.62,22.18,7.13,17.72,8.1,Wrought Iron,2.92,5.57
66.87,5.54,22.21,7.01,17.64,11.9,Wrought Iron,3.01,7.08
13.28,6.94,28.97,4.85,35.81,1.8,Wrought Iron,2.99,0.99
13.09,7.06,28.92,4.92,35.84,4.1,Wrought Iron,3.08,2.17
13.03,6.93,28.95,4.81,35.75,6.2,Wrought Iron,3.01,4.85
13.01,7.06,28.79,4.73,35.92,8.2,Wrought Iron,3,5.34
13.12,6.95,28.92,4.86,35.77,12.2,Wrought Iron,3.01,6.39
13.21,6.97,28.97,5.03,35.71,17.6,Wrought Iron,3.07,9.58
430.81,5.95,12.25,40.65,7.11,2,Wrought Iron,3,0.23
431.07,5.95,12.16,40.57,7.2,4.2,Wrought Iron,3.13,0.64
431.13,5.67,12.42,40.68,7.4,6.3,Wrought Iron,2.97,0.57
430.98,5.94,12.22,40.56,7.08,8,Wrought Iron,2.94,1.11
431.09,5.91,11.99,40.7,7.19,12.1,Wrought Iron,2.91,1.02
431.09,5.95,12.22,40.7,7.24,17.7,Wrought Iron,2.88,2.08
21.19,4.38,34.13,3.79,63.71,1,Wrought Iron,2.83,0.64
21.22,4.37,34.29,3.67,63.59,3.4,Wrought Iron,3.09,2.79
21.32,4.39,34.16,3.69,63.47,7.7,Wrought Iron,3.11,4.04
21.19,4.26,34.36,3.62,63.77,11.3,Wrought Iron,2.84,4.89
21.09,4.35,34.38,3.72,63.72,17,Wrought Iron,3.1,5.44
3.5,7.72,37.02,8.65,70.13,1.2,Wrought Iron,3.09,0.71
3.28,7.58,36.97,8.72,70.27,3.8,Wrought Iron,2.97,1.45
3.25,7.52,36.96,8.58,70.12,5.9,Wrought Iron,3.12,2.87
3.19,7.6,36.91,8.58,70.1,7.6,Wrought Iron,3,4.07
3.33,7.46,36.91,8.63,70.32,10,Wrought Iron,3.05,5.32
3.37,7.73,36.91,8.76,70.17,11.8,Wrought Iron,3.07,8.59
28.17,6.76,24.88,15.76,52.06,1.1,Wrought Iron,2.89,0.46
28.17,6.87,24.76,15.93,52.24,3.5,Wrought Iron,2.95,1.93
28.16,6.87,24.89,15.86,52.02,5.6,Wrought Iron,3.1,2.53
28.21,6.77,24.76,15.7,52.16,7.7,Wrought Iron,2.77,3.41
28.03,6.74,24.8,15.78,52.18,11.6,Wrought Iron,2.9,4.67
28.31,6.74,24.97,15.64,52.13,16.9,Wrought Iron,3.02,5.57
74.58,6.71,13.01,27.98,6.69,1.3,Wrought Iron,3.02,1.19
74.5,6.5,12.74,27.85,6.58,4.1,Wrought Iron,3.12,1.61
74.76,6.68,12.92,27.83,6.75,6,Wrought Iron,2.9,3.27
74.58,6.61,13.2,27.75,6.73,7.9,Wrought Iron,2.77,4.57
74.64,6.47,12.94,27.75,6.69,12,Wrought Iron,3.07,4.69
110,5.19,31.99,15.7,53.13,1.4,Wrought Iron,2.89,0.3
109.93,5.24,31.93,15.66,53.11,4.2,Wrought Iron,3.07,0.9
110.05,5.27,31.89,15.53,52.98,6,Wrought Iron,3.01,1.24
109.98,5.11,32.06,15.61,53.05,7.8,Wrought Iron,2.93,1.64
109.97,5.33,31.97,15.48,53.19,9.9,Wrought Iron,2.92,1.63
109.94,5.44,31.78,15.45,53.12,12,Wrought Iron,3.09,2.14
31.83,7.15,12.41,33.49,12.98,2,Wrought Iron,2.92,0.17
31.86,7.09,12.32,33.39,12.77,4.2,Wrought Iron,3,1.42
31.88,7.15,12.35,33.4,12.77,6.2,Wrought Iron,2.92,3.31
31.8,7.33,12.47,33.51,12.88,8.1,Wrought Iron,3.04,0.63
31.71,7.12,12.43,33.52,12.68,12.1,Wrought Iron,2.9,3.93
31.87,7.05,12.23,33.55,12.78,17.5,Wrought Iron,2.88,5.59
3.05,9.36,21.74,34.71,9.44,1.9,Wrought Iron,3.01,3.89
2.89,9.36,21.63,34.55,9.26,4.2,Wrought Iron,3.01,2.93
2.93,9.5,21.79,34.49,9.38,5.9,Wrought Iron,2.93,5.46
35.25,6.36,17.26,14.35,13.94,1,Wrought Iron,2.79,0.57
35.12,6.27,17.23,14.6,13.91,3.9,Wrought Iron,2.99,2.28
35.07,6.35,17.04,14.29,14.15,5.9,Wrought Iron,2.89,3.3
35.16,6.07,17.12,14.25,13.89,7.8,Wrought Iron,3.05,2.04
35.26,6.14,17.18,14.41,13.91,9.9,Wrought Iron,2.99,5
35.09,6.2,17.29,14.24,13.79,11.7,Wrought Iron,3.07,4.86
5.16,7.4,54.19,5.62,70.53,2,Wrought Iron,3.07,2.11
4.83,7.53,54.42,5.53,70.55,4,Wrought Iron,3.08,3.1
4.88,7.53,54.23,5.89,70.45,6.1,Wrought Iron,2.89,6.12
4.96,7.65,54.27,5.64,70.37,8.1,Wrought Iron,2.83,5.92
4.88,7.55,54.51,5.56,70.29,11.9,Wrought Iron,3.05,8.4
4.86,7.25,54.52,5.62,70.44,17.5,Wrought Iron,3.16,12.39
82.97,4.31,22.15,12.14,26.43,2.1,Wrought Iron,2.98,2.16
82.9,4.37,21.94,12,26.41,4,Wrought Iron,2.92,2.64
82.95,4.45,22.24,12.16,26.49,6,Wrought Iron,3.08,5.59
82.71,4.46,22.2,12.11,26.5,8,Wrought Iron,2.97,4.85
83.08,4.55,22.21,11.98,26.54,10,Wrought Iron,2.89,5.68
82.98,4.26,22.13,12.17,26.42,12.1,Wrought Iron,2.89,7.76
59.89,4.54,30.96,4.38,51.73,1.2,Wrought Iron,3.01,1.62
59.79,4.56,30.71,4.52,51.88,3.8,Wrought Iron,3.05,3.85
59.66,4.42,30.74,4.42,51.74,5.9,Wrought Iron,2.92,6.17
59.91,4.4,30.81,4.36,51.64,7.8,Wrought Iron,3.04,7.36
59.86,4.5,30.91,4.48,51.67,11.9,Wrought Iron,3.05,10.66
59.76,4.42,30.76,4.62,51.67,17.1,Wrought Iron,3.08,9.46
11.4,7.2,28.36,16.65,20.44,1.1,Wrought Iron,2.87,0.28
11.33,7.28,28.42,16.57,20.19,4,Wrought Iron,3.11,1.11
11.48,7.27,28.36,16.74,20.41,5.6,Wrought Iron,2.84,2.81
11.4,7.19,28.3,16.47,20.21,7.9,Wrought Iron,2.96,2.14
11.24,7.34,28.5,16.48,20.19,10,Wrought Iron,3.18,3.03
11.64,7.36,28.59,16.53,20.33,11.9,Wrought Iron,3.07,1.94
19.66,4.41,28.49,4.05,34.16,1.2,Wrought Iron,2.97,0.66
19.73,4.48,28.32,4.07,34.1,3.8,Wrought Iron,2.92,2.46
19.68,4.59,28.31,3.96,34.17,5.7,Wrought Iron,3.05,2.35
19.82,4.64,28.46,4,34.25,7.5,Wrought Iron,3.2,2.45
19.77,4.62,28.39,3.91,34.15,9.7,Wrought Iron,3.02,3.15
19.74,4.36,28.56,3.99,34.19,11.7,Wrought Iron,3.06,3.18
28.8,7.73,22.38,3.75,36.31,1,Wrought Iron,3.04,0.81
28.83,7.46,22.58,3.78,36.11,3.7,Wrought Iron,3.1,2.19
28.92,7.45,22.51,4.01,36.23,5.5,Wrought Iron,2.99,2.36
28.93,7.59,22.27,3.76,36.39,7.6,Wrought Iron,3.08,3.33
28.83,7.56,22.27,3.84,36.48,9.7,Wrought Iron,3.1,5.23
28.78,7.54,22.5,3.73,36.26,11.6,Wrought Iron,3.1,5.54
23.7,6.3,31.18,10.71,30.77,1.7,Wrought Iron,2.98,1.98
23.62,6.1,30.98,10.73,30.87,3.9,Wrought Iron,2.95,2.81
23.7,6.22,31.09,10.79,30.97,6.1,Wrought Iron,2.89,4.81
51.53,4.75,28.46,9.67,22.4,1.7,Wrought Iron,2.94,1.44
51.4,4.91,28.48,9.62,22.13,3.7,Wrought Iron,2.99,3.44
51.55,4.83,28.39,9.8,22.14,5.9,Wrought Iron,3.01,4.42
51.53,4.84,28.43,9.57,22.17,7.5,Wrought Iron,3.06,6.33
51.62,5.04,28.38,9.36,22.3,9.6,Wrought Iron,3.08,7.29
51.44,4.94,28.6,9.56,22.17,11.7,Wrought Iron,3.05,7.8
2.72,9.45,24.84,6.17,6.19,1.9,Wrought Iron,2.95,5.95
2.73,9.31,24.7,6.14,6.3,4.4,Wrought Iron,2.84,11.85
2.61,9.36,24.74,6.32,6.13,6.3,Wrought Iron,3.12,12.79
2.82,9.43,24.66,6.07,6.33,8.1,Wrought Iron,2.98,18.63
2.81,9.39,24.65,6.06,6.27,10.4,Wrought Iron,3.03,19.8
2.78,9.43,24.6,6.04,6.36,12.1,Wrought Iron,2.98,20.63
114.12,4.61,12.93,34.74,5.56,1.3,Wrought Iron,2.9,0.29
113.98,4.55,13.1,34.74,5.62,3.9,Wrought Iron,3.03,0.52
114.04,4.48,13.07,34.75,5.38,6.2,Wrought Iron,2.79,1.21
114.2,4.51,13.02,34.59,5.57,8,Wrought Iron,2.98,1.06
114.15,4.31,13.05,34.84,5.54,11.9,Wrought Iron,3.01,1.24
114,4.5,12.99,34.54,5.5,17.4,Wrought Iron,2.94,1.51
17.78,6.98,25.77,9.53,35.9,1.1,Wrought Iron,3.02,0.3
17.83,7.16,25.67,9.51,36.01,3.7,Wrought Iron,3.05,0.65
17.63,7.3,25.85,9.43,36,5.6,Wrought Iron,3.26,1.73
17.98,7.15,26.04,9.45,35.92,7.6,Wrought Iron,2.94,1.9
17.96,7.07,25.85,9.47,36.11,11.6,Wrought Iron,2.82,2.74
17.85,7.24,25.78,9.27,35.94,17.2,Wrought Iron,2.89,2.94
29.85,7.39,46.4,21.01,18.58,0.9,Wrought Iron,3.18,0.73
29.79,7.22,46.46,20.84,18.82,3.5,Wrought Iron,3.06,1.96
29.67,7.38,46.33,20.83,18.77,5.5,Wrought Iron,2.93,1.15
29.66,7.35,46.26,20.82,18.76,7.7,Wrought Iron,3.28,1.42
29.71,7.2,46.51,20.9,18.34,11.5,Wrought Iron,2.89,3.81
29.84,7.2,46.48,20.89,18.56,17.1,Wrought Iron,2.91,4.82
5.57,3.67,42.88,1.91,87.81,2,Wrought Iron,2.82,0.69
5.75,3.64,42.78,1.78,87.78,4,Wrought Iron,2.98,3.31
5.83,3.4,42.68,1.94,87.9,5.9,Wrought Iron,3.1,3.04
5.6,3.67,42.61,1.93,87.81,8,Wrought Iron,2.83,4.14
5.89,3.74,42.43,1.83,87.83,12.1,Wrought Iron,2.92,8.44
5.66,3.7,42.8,1.76,87.75,17.6,Wrought Iron,3.13,9.71
4.07,6.76,24.61,2.61,62.57,1.7,Wrought Iron,3.09,2.18
4,6.75,24.57,2.65,62.53,5.7,Wrought Iron,3.12,8.95
4.07,6.75,24.55,2.49,62.67,7.7,Wrought Iron,3.23,15.41
4.08,6.89,24.71,2.38,62.48,9,Wrought Iron,2.88,16.7
12.59,4.25,34.4,26.71,71.15,2,Wrought Iron,3.06,3.62
12.61,4.07,34.55,26.68,71.34,4.1,Wrought Iron,2.95,7.43
12.71,4.28,34.54,26.53,71.06,5.9,Wrought Iron,2.95,9.14
12.55,4.26,34.27,26.58,71.22,8,Wrought Iron,3.1,10.78
12.67,4.46,34.42,26.49,71.1,10.1,Wrought Iron,3,14.85
12.85,4.14,34.35,26.69,71.24,12.1,Wrought Iron,2.94,15.69
1.52,7.14,29.31,7.14,32.34,1.2,Wrought Iron,2.96,0.94
1.4,6.89,29.38,7.41,32.44,3.7,Wrought Iron,2.94,1.43
1.4,7.09,29.3,7.29,32.44,5.6,Wrought Iron,2.91,2.58
1.25,6.87,29.47,7.15,32.47,8.2,Wrought Iron,2.96,4.62
1.26,6.97,29.21,7.22,32.37,11.7,Wrought Iron,3,6.33
1.41,6.96,29.57,7.23,32.46,17.1,Wrought Iron,3.06,6.06
205.1,4.87,2.74,37.96,0.67,2.1,Wrought Iron,2.89,0.93
204.79,4.52,2.51,38.03,0.7,4.1,Wrought Iron,3,1.99
205.07,4.69,2.89,37.97,0.68,6.1,Wrought Iron,2.86,1.45
205.04,4.69,2.91,38.06,0.46,8,Wrought Iron,3.02,2.17
205.03,4.76,2.9,38.12,0.55,11.9,Wrought Iron,2.98,2.82
205.06,4.61,2.79,38.16,0.69,17.7,Wrought Iron,3.09,6.29
56.84,7.23,17.93,11.69,15.81,1,Wrought Iron,2.87,0.25
57.06,7.25,17.68,11.58,15.94,3.8,Wrought Iron,2.92,1.46
57,7.23,17.81,11.65,16.03,5.8,Wrought Iron,3.11,2.18
56.91,7.37,17.72,11.75,15.78,7.5,Wrought Iron,2.96,2.55
56.95,7.37,17.85,11.67,15.8,9.5,Wrought Iron,3.12,2.9
56.97,7.4,17.76,11.68,15.95,11.8,Wrought Iron,2.88,3.62
7.99,6.75,72.82,33.9,46.14,1.1,Wrought Iron,3.12,0.34
7.79,6.79,72.85,33.9,46.13,3.7,Wrought Iron,2.97,3.67
8.01,6.91,72.68,33.85,46.29,5.7,Wrought Iron,3.04,4.38
7.82,6.68,72.83,34.09,46.23,7.6,Wrought Iron,3.17,8.42
8.06,6.93,72.71,34.06,46.18,9.8,Wrought Iron,2.99,10.27
8.1,6.66,72.78,33.98,46.25,11.8,Wrought Iron,3.25,14.44
48.91,6.55,23.44,14.59,35.1,1.3,Wrought Iron,2.86,1.32
48.9,6.62,23.23,14.82,35.07,3.9,Wrought Iron,2.95,1.56
48.83,6.78,23.3,14.7,35.08,5.9,Wrought Iron,3,2.7
48.85,6.71,23.46,14.71,35.06,8.2,Wrought Iron,3.12,3.5
49.27,6.78,23.19,14.57,35.14,9.9,Wrought Iron,3.05,4.46
49.14,6.68,23.38,14.71,35.22,12,Wrought Iron,3.11,5.71
20.56,7.44,17.95,10.94,26.05,1.9,Wrought Iron,3.1,0.75
20.78,7.37,17.98,10.81,25.97,4,Wrought Iron,2.89,2.34
20.53,7.31,18.01,10.89,25.81,6.2,Wrought Iron,3.02,0.76
20.61,7.37,17.97,10.98,25.93,7.8,Wrought Iron,3.02,2.1
20.37,7.34,18.03,10.86,25.93,12.1,Wrought Iron,2.96,1.78
20.6,7.35,17.84,10.88,25.91,17.2,Wrought Iron,3.1,1.23
112.03,4.46,13.75,16.18,17.59,1.9,Wrought Iron,2.97,0.82
112.07,4.43,13.65,16.01,17.43,4.1,Wrought Iron,3.06,1.72
112.03,4.38,13.87,15.96,17.64,6,Wrought Iron,2.99,1.36
111.92,4.45,13.75,16.03,17.6,8,Wrought Iron,3.19,1.74
111.94,4.61,13.83,15.98,17.58,11.9,Wrought Iron,2.89,2.33
111.9,4.61,13.7,15.87,17.5,17.8,Wrought Iron,3.08,2.49
111.93,3.88,7.02,3.52,4.44,1.8,Wrought Iron,2.95,2.32
111.93,3.79,7.14,3.33,4.52,4.1,Wrought Iron,3.08,4.58
112.11,3.85,7.16,3.46,4.44,6,Wrought Iron,3.11,3.85
111.97,3.77,7.01,3.48,4.41,7.9,Wrought Iron,2.88,6.33
112.09,3.71,6.88,3.6,4.51,10.1,Wrought Iron,2.86,8.1
112.03,3.87,6.97,3.75,4.48,12.1,Wrought Iron,3.05,8.19
386.2,4.52,2.77,32.05,2.66,1.4,Wrought Iron,3.06,0.3
385.98,4.57,2.75,32.18,2.53,3.8,Wrought Iron,3.12,0.52
385.93,4.45,3.06,31.97,2.71,6.3,Wrought Iron,2.71,1.03
385.95,4.6,3.02,31.99,2.6,8,Wrought Iron,3.17,1.89
386.12,4.71,3.03,32.22,2.47,12.1,Wrought Iron,3.07,2.37
385.98,4.54,2.8,32.01,2.64,17.2,Wrought Iron,2.94,2.32
74.36,5.69,23.97,7.45,15.23,1.5,Wrought Iron,2.85,1.1
74.38,5.52,24.34,7.38,15.34,3.8,Wrought Iron,2.9,2.99
74.41,5.59,24.07,7.34,15.35,5.9,Wrought Iron,3.07,3.2
74.48,5.6,24.11,7.37,15.32,8.1,Wrought Iron,2.82,4.79
74.42,5.57,24.32,7.49,15.05,9.9,Wrought Iron,3.14,5.22
74.29,5.74,24.27,7.57,15.19,12.1,Wrought Iron,2.91,6.47
9.56,6.03,32.97,2.26,47.1,1.9,Wrought Iron,3.06,2.29
9.61,5.92,32.84,2.35,47.06,4.1,Wrought Iron,2.84,4.16
9.66,5.99,32.93,2.24,47.28,6,Wrought Iron,3.01,6.25
9.9,5.89,32.98,2.31,47.04,8,Wrought Iron,3.01,7.05
9.65,6.14,33,2.43,47.18,9.8,Wrought Iron,3.17,8.26
9.65,5.96,33.06,2.17,47.08,11.9,Wrought Iron,3.03,8.73
13.05,5.33,33.01,6.77,40.23,1.7,Wrought Iron,3.04,0.45
13.22,5.31,33.2,6.95,40.4,4,Wrought Iron,3.02,2.66
13.31,5.26,33,6.87,40.29,6.1,Wrought Iron,3.01,3.25
13.07,5.34,32.91,6.81,40.43,8.1,Wrought Iron,3.03,4.29
13.24,5.17,33.06,6.85,40.3,11.9,Wrought Iron,2.89,6.51
13.11,5.21,33.04,7.03,40.45,17.4,Wrought Iron,3.12,5.54
136.99,4.66,34.87,14.92,45.84,2.1,Wrought Iron,2.96,2.88
136.92,4.66,34.91,14.71,46.08,4,Wrought Iron,2.94,4.72
136.89,4.42,34.83,14.7,45.78,6,Wrought Iron,3.05,5.69
137.01,4.66,34.9,15,45.67,8,Wrought Iron,2.93,6.44
136.83,4.83,34.86,14.83,45.73,10.1,Wrought Iron,3.01,8.78
137.03,4.55,34.89,14.77,45.88,12.2,Wrought Iron,3.04,8.98
0.49,2.99,55.41,68.74,65.03,1.4,Wrought Iron,2.9,1.95
0.51,3.05,55.43,69,65.08,4,Wrought Iron,3.09,4.71
0.61,3.12,55.57,68.81,65.08,6.1,Wrought Iron,2.85,7.23
0.57,3.3,55.45,68.82,64.92,7.9,Wrought Iron,2.96,10.02
0.56,3.11,55.5,68.84,65,9.9,Wrought Iron,2.82,10.33
0.7,3.04,55.3,68.77,65.08,12.1,Wrought Iron,3.02,14.08
10.07,8.84,31.16,7.28,31.21,1,Wrought Iron,2.87,0.51
9.93,8.8,31.1,7.15,31.33,3.8,Wrought Iron,2.99,1.33
10,8.61,31.2,7.18,31.2,5.7,Wrought Iron,3.06,2.24
10.06,8.88,31.29,7.3,31.17,7.7,Wrought Iron,3.13,1.93
9.97,8.93,31.25,7.36,31.39,11.6,Wrought Iron,3,3.39
2.58,7.42,14.78,18.76,26.79,1.1,Wrought Iron,3.03,1.14
2.48,7.38,14.8,18.55,26.54,3.9,Wrought Iron,3.03,3.03
2.67,7.38,14.62,18.72,26.49,5.8,Wrought Iron,2.87,3.33
2.64,7.52,14.83,18.71,26.69,7.7,Wrought Iron,2.83,4.06
2.7,7.34,14.73,18.73,26.7,9.6,Wrought Iron,2.85,12.37
2.78,7.45,14.78,18.57,26.62,11.6,Wrought Iron,2.96,10.65
14.9,7.02,7.4,23.11,30.79,1.4,Wrought Iron,3.03,0.88
15.02,7.04,7.58,23.35,30.94,4,Wrought Iron,3.08,2.38
14.87,6.85,7.52,23.24,30.97,5.2,Wrought Iron,3.01,2.87
15.03,6.89,7.49,23.21,30.76,8,Wrought Iron,2.82,5.79
14.82,7.08,7.78,23.2,30.9,10.4,Wrought Iron,3.03,4.51
14.99,7.1,7.53,23.14,30.98,11.9,Wrought Iron,2.86,4.64
17.55,7.42,25.5,2.48,46.06,1.6,Wrought Iron,3.08,0.23
17.7,7.51,25.75,2.72,46.25,4.1,Wrought Iron,2.98,1.09
17.69,7.63,25.45,2.63,46.06,6.2,Wrought Iron,2.98,2.06
17.71,7.54,25.67,2.56,45.96,8.1,Wrought Iron,3.02,2.09
17.58,7.66,25.79,2.57,46.07,12.3,Wrought Iron,3.02,3.2
17.69,7.64,25.53,2.66,46.1,17.1,Wrought Iron,2.96,6
12.13,6.97,28.53,1.19,52.41,1.1,Open Hearth iron,3.01,1.28
12.31,7.22,28.57,1.06,52.44,3.5,Open Hearth iron,2.81,4.11
12.17,7.15,28.5,1.03,52.51,5.4,Open Hearth iron,2.94,5.52
12.16,6.89,28.64,1.07,52.46,7.6,Open Hearth iron,3,5.66
12.06,7.2,28.57,1.05,52.56,9.6,Open Hearth iron,3.07,10.15
12.32,7,28.64,1.14,52.36,11.5,Open Hearth iron,2.93,9.55
6.89,7.26,37.45,2.14,44.98,2.1,Open Hearth iron,3.05,2.32
6.93,7.3,37.76,2.08,44.81,4.1,Open Hearth iron,3.06,2.78
6.79,7.28,37.67,2.04,44.9,5.8,Open Hearth iron,2.95,3.29
6.71,7.3,37.64,2.09,44.91,7.8,Open Hearth iron,2.94,4.09
6.85,7.37,37.62,1.91,44.79,12,Open Hearth iron,3.01,5.44
7.04,7.43,37.66,1.93,44.98,17.7,Open Hearth iron,2.9,7.74
177.9,4.74,29.33,18.07,45.95,1.9,Open Hearth iron,3.04,2.05
178.05,4.65,29.27,18.21,45.99,3.8,Open Hearth iron,3.05,3.37
178.01,4.74,29.09,18.46,46.08,6,Open Hearth iron,2.92,3.54
177.93,4.77,28.91,18.15,46.03,7.9,Open Hearth iron,2.91,4.19
177.73,4.79,29.17,18.4,46.12,12.1,Open Hearth iron,3,3.47
177.89,4.66,29.08,18.26,46.03,17.6,Open Hearth iron,3.1,4.17
66.62,5.58,22.23,7.02,17.78,1.1,Open Hearth iron,3.06,1.4
66.64,5.44,22.25,7.08,17.7,4,Open Hearth iron,2.98,3.53
66.75,5.65,22.24,7,17.74,6,Open Hearth iron,3.1,4.56
66.7,5.57,22.39,6.94,17.77,8.1,Open Hearth iron,2.94,5.44
66.8,5.67,22.19,7.03,17.55,12.1,Open Hearth iron,3.06,7.03
13.11,7.1,28.71,5,35.85,1.9,Open Hearth iron,2.81,0.84
13.22,6.88,28.63,4.93,35.67,4,Open Hearth iron,3.05,1.94
13.21,7.07,28.88,4.82,35.76,6.2,Open Hearth iron,3.16,3.84
13.22,6.94,28.96,4.88,35.8,8,Open Hearth iron,3.06,5.66
13.13,6.85,28.76,4.81,35.85,12.2,Open Hearth iron,3.09,7.39
13.12,6.96,28.79,4.82,35.69,17.5,Open Hearth iron,2.92,11.11
430.73,5.99,12.08,40.68,7.24,1.9,Open Hearth iron,3.04,0.14
430.91,6.05,12.12,40.6,7.29,4.1,Open Hearth iron,2.92,0.87
431.24,5.81,11.99,40.49,7.26,6.4,Open Hearth iron,2.87,0.8
430.93,5.86,12.22,40.6,7.17,8.2,Open Hearth iron,3.01,0.69
431.1,5.95,11.99,40.49,7.23,12,Open Hearth iron,2.95,1.12
430.8,6.07,12.23,40.62,7.31,17.6,Open Hearth iron,3.03,1.94
21.21,4.34,34.24,3.67,63.61,0.9,Open Hearth iron,2.96,0.42
21.13,4.58,34.41,3.65,63.64,3.4,Open Hearth iron,3.03,2.87
21.18,4.48,34.31,3.8,63.69,7.6,Open Hearth iron,2.72,4.01
21.05,4.3,34.32,3.7,63.66,11.5,Open Hearth iron,3,4.85
21.28,4.43,34.32,3.55,63.49,17.1,Open Hearth iron,2.97,5.74
3.32,7.61,36.86,8.57,70.34,1.1,Open Hearth iron,3.04,0.63
3.43,7.63,36.87,8.76,70.21,3.8,Open Hearth iron,3.04,1.68
3.38,7.36,36.96,8.76,70.18,5.9,Open Hearth iron,3.05,3.27
3.16,7.46,36.9,8.8,70.07,7.7,Open Hearth iron,2.96,3.72
3.28,7.69,37.15,8.82,70.07,9.7,Open Hearth iron,3.09,5.29
3.19,7.56,36.85,8.76,70.16,11.8,Open Hearth iron,3.06,7.84
28.26,6.8,25.04,15.91,52.17,0.9,Open Hearth iron,2.94,0.73
28.33,6.78,24.81,15.75,52.18,3.6,Open Hearth iron,3.06,0.96
28.12,6.83,24.88,15.81,52.04,5.4,Open Hearth iron,3.01,2.61
28.35,6.86,24.81,15.72,52.11,7.8,Open Hearth iron,3.08,3.43
28.14,6.89,24.79,15.67,52.23,11.5,Open Hearth iron,2.89,5.04
28.35,6.64,24.9,15.98,51.96,17.2,Open Hearth iron,2.97,5.48
74.73,6.68,12.8,27.84,6.58,1.3,Open Hearth iron,2.85,1
74.56,6.48,12.97,27.62,6.59,3.9,Open Hearth iron,3.03,1.19
74.61,6.65,13.05,27.79,6.43,6.3,Open Hearth iron,3.05,3.75
74.61,6.51,12.82,27.85,6.41,7.6,Open Hearth iron,2.96,4.62
74.66,6.55,12.91,27.83,6.64,12,Open Hearth iron,3.01,4.46
110,5.32,32.08,15.47,53.25,1.2,Open Hearth iron,2.97,0.31
110.01,5.42,32.03,15.34,53.37,3.9,Open Hearth iron,2.97,0.81
109.94,5.42,32.02,15.6,53.05,5.9,Open Hearth iron,3.05,1.51
110.08,5.45,32.02,15.64,53.24,7.7,Open Hearth iron,2.97,1.22
109.82,5.27,32.17,15.56,53.23,10,Open Hearth iron,2.98,1.93
109.94,5.37,32.12,15.4,53.05,12,Open Hearth iron,3.04,2.25
31.87,7.17,12.45,33.61,12.8,1.9,Open Hearth iron,3.12,0.24
31.77,7.14,12.37,33.55,12.95,4.1,Open Hearth iron,3.09,1.45
31.95,7.12,12.37,33.52,12.76,6.3,Open Hearth iron,2.99,2.88
31.86,7.02,12.38,33.46,12.8,8.1,Open Hearth iron,2.92,0.59
31.89,7.22,12.53,33.51,12.83,12.2,Open Hearth iron,3.07,3.69
32,7.1,12.49,33.52,12.96,17.6,Open Hearth iron,3.01,4.91
2.93,9.48,21.67,34.53,9.39,1.9,Open Hearth iron,2.79,4.49
2.79,9.61,21.54,34.33,9.39,4.4,Open Hearth iron,3.13,2.32
2.96,9.51,21.77,34.49,9.26,5.9,Open Hearth iron,3.14,6.28
35.23,6.32,17.31,14.25,13.91,1,Open Hearth iron,3.07,0.31
35.22,6.32,17.31,14.19,13.89,4,Open Hearth iron,3.12,2.26
35.11,6.14,16.97,14.31,13.79,5.9,Open Hearth iron,2.93,3.16
35.23,6.21,17.08,14.37,13.82,7.7,Open Hearth iron,3.12,1.66
35.21,6.17,17.2,14.35,13.93,9.9,Open Hearth iron,2.91,3.73
35.2,6.21,17.16,14.3,13.96,11.7,Open Hearth iron,3.16,4.24
4.78,7.61,54.4,5.84,70.53,2.1,Open Hearth iron,3.06,2.43
4.84,7.55,54.49,5.81,70.39,4,Open Hearth iron,3.04,3.28
4.94,7.52,54.31,5.73,70.24,6,Open Hearth iron,3.1,5.82
4.85,7.55,54.18,5.54,70.29,8,Open Hearth iron,3.08,5.63
4.86,7.39,54.3,5.79,70.17,12.1,Open Hearth iron,3.02,8.13
5.02,7.49,54.39,5.73,70.4,17.8,Open Hearth iron,2.93,16.07
82.66,4.26,22.23,11.98,26.65,2.1,Open Hearth iron,3.24,2.35
82.94,4.18,22.16,11.87,26.59,4.1,Open Hearth iron,2.83,2.86
82.99,4.32,22.19,12.06,26.61,6.1,Open Hearth iron,2.95,4.43
82.93,4.36,22.14,12.13,26.59,7.8,Open Hearth iron,2.99,4.52
82.85,4.39,22.08,11.91,26.44,10.1,Open Hearth iron,3.19,6.15
83.02,4.42,22.06,11.94,26.59,12.1,Open Hearth iron,3.13,7.66
59.85,4.41,30.61,4.55,51.55,1.3,Open Hearth iron,3.08,1.65
59.7,4.57,30.63,4.52,51.71,3.6,Open Hearth iron,2.91,3.37
59.9,4.36,30.98,4.41,51.63,6,Open Hearth iron,3.08,5.86
60.04,4.58,30.87,4.39,51.79,7.5,Open Hearth iron,3.09,7.11
59.81,4.46,30.79,4.36,51.72,11.9,Open Hearth iron,3,10.11
59.82,4.51,30.78,4.46,51.59,17,Open Hearth iron,3,9.32
11.46,7.32,28.31,16.64,20.26,1.2,Open Hearth iron,3.06,0.18
11.35,7.39,28.39,16.6,20.39,3.8,Open Hearth iron,2.98,1.18
11.38,7.22,28.22,16.51,20.25,5.4,Open Hearth iron,3.1,2.71
11.46,7.32,28.27,16.53,20.2,7.8,Open Hearth iron,3.11,1.78
11.56,7.29,28.31,16.62,20.35,9.9,Open Hearth iron,3.18,3.33
11.43,7.36,28.45,16.56,20.41,11.8,Open Hearth iron,2.94,2.71
19.68,4.55,28.53,4.02,34.24,1,Open Hearth iron,2.94,0.53
19.85,4.49,28.24,3.93,34.25,3.8,Open Hearth iron,3.1,2.26
19.64,4.56,28.36,3.72,34.28,5.7,Open Hearth iron,2.87,2.18
19.64,4.62,28.3,3.82,34.29,7.5,Open Hearth iron,2.88,2.4
19.67,4.5,28.37,3.69,34.22,9.8,Open Hearth iron,2.97,3
19.87,4.48,28.41,4,34.14,11.5,Open Hearth iron,3.08,3.54
29.06,7.47,22.52,3.69,36.24,1,Open Hearth iron,3.02,1.14
29.07,7.59,22.32,3.93,36.22,3.7,Open Hearth iron,3.12,2.33
28.85,7.53,22.3,3.81,36.29,5.5,Open Hearth iron,2.85,2.14
28.72,7.51,22.32,3.66,36.3,7.6,Open Hearth iron,2.9,2.87
28.71,7.59,22.44,3.75,36.36,9.6,Open Hearth iron,3.08,4.68
28.74,7.45,22.49,3.74,36.28,11.6,Open Hearth iron,2.83,6.09
23.65,6.21,31,10.64,30.89,1.6,Open Hearth iron,3.1,2.1
23.56,6.18,31.04,10.71,30.82,4.1,Open Hearth iron,2.83,3
23.82,6.15,31.15,10.72,30.91,6,Open Hearth iron,2.95,5.3
51.27,4.87,28.51,9.61,22.19,1.9,Open Hearth iron,2.88,1.49
51.42,4.92,28.42,9.67,22.26,3.8,Open Hearth iron,2.99,3.7
51.46,4.94,28.28,9.58,22.4,5.6,Open Hearth iron,2.98,4.77
51.59,4.92,28.44,9.74,22.23,7.5,Open Hearth iron,2.8,6.09
51.34,4.98,28.26,9.64,22.42,9.6,Open Hearth iron,2.81,6.81
51.46,5.04,28.36,9.53,22.21,11.5,Open Hearth iron,3.1,7
2.81,9.19,24.73,6.22,6.23,1.9,Open Hearth iron,2.87,6.39
2.72,9.5,24.79,6.17,6.4,4.2,Open Hearth iron,3.05,11.87
2.81,9.51,24.69,5.98,6.14,6,Open Hearth iron,3.11,14.48
2.76,9.46,24.78,6.18,6.05,7.8,Open Hearth iron,3.12,21.15
2.89,9.44,24.57,6.18,6.18,10.2,Open Hearth iron,3.15,19.81
2.94,9.49,24.67,6.11,6.25,12.3,Open Hearth iron,2.96,19.58
113.99,4.49,12.98,34.56,5.67,1.4,Open Hearth iron,2.91,0.28
114.05,4.46,13.08,34.69,5.43,3.9,Open Hearth iron,2.93,0.46
114,4.53,13.19,34.57,5.7,6.1,Open Hearth iron,2.9,1.2
114.07,4.57,12.86,34.72,5.5,7.8,Open Hearth iron,3.13,0.92
114.24,4.37,12.94,34.89,5.48,11.9,Open Hearth iron,2.93,1.63
114.09,4.45,12.93,34.72,5.68,17.1,Open Hearth iron,3.04,1.2
17.7,7.24,25.98,9.58,35.99,1,Open Hearth iron,2.99,0.52
17.77,7.45,25.84,9.51,36.05,3.7,Open Hearth iron,2.9,0.95
17.84,7.33,25.99,9.48,36.2,5.8,Open Hearth iron,3,1.62
17.66,7.26,25.68,9.54,36.05,7.5,Open Hearth iron,2.91,1.7
17.74,7.04,25.79,9.39,35.91,11.7,Open Hearth iron,2.98,3.62
17.95,7.17,25.88,9.33,36.09,17.1,Open Hearth iron,3.05,3.12
29.78,7.36,46.28,20.87,18.49,1,Open Hearth iron,3.16,0.78
29.73,7.18,46.37,21.07,18.69,3.5,Open Hearth iron,3.06,1.83
30.04,7.27,46.47,20.8,18.57,5.3,Open Hearth iron,3.14,1.25
29.81,7.32,46.4,20.88,18.85,7.5,Open Hearth iron,2.87,1.51
29.91,7.16,46.34,21.03,18.63,11.5,Open Hearth iron,3.15,3.6
29.76,7.3,46.35,20.98,18.57,16.7,Open Hearth iron,3.04,4.37
5.66,3.74,42.59,1.8,87.77,2.1,Open Hearth iron,2.96,0.69
5.67,3.34,42.5,2.09,87.73,4,Open Hearth iron,3.04,3.6
5.73,3.57,42.47,1.86,87.77,6,Open Hearth iron,3.1,3.06
5.57,3.84,42.62,1.91,87.65,7.9,Open Hearth iron,2.89,4.96
5.8,3.56,42.52,1.77,87.78,12,Open Hearth iron,2.97,6.95
5.68,3.67,42.69,1.73,87.76,17.6,Open Hearth iron,3.05,8.46
4.05,6.79,24.74,2.45,62.53,1.5,Open Hearth iron,2.98,3.07
3.86,6.78,24.75,2.55,62.47,5.5,Open Hearth iron,3.05,10.6
4.01,6.68,24.53,2.56,62.59,7.7,Open Hearth iron,3.02,16.47
4.27,6.9,24.65,2.65,62.55,8.9,Open Hearth iron,3.05,16.25
12.74,4.08,34.45,26.62,71.05,1.9,Open Hearth iron,3.09,4.24
12.74,4.12,34.34,26.55,71.32,4,Open Hearth iron,2.86,7.27
12.77,4.15,34.26,26.54,71.03,6.1,Open Hearth iron,2.9,9.5
12.76,4.19,34.54,26.83,71.03,8.1,Open Hearth iron,2.74,16.53
12.7,4.3,34.44,26.62,71.22,10,Open Hearth iron,2.86,15.38
12.65,4.29,34.4,26.51,71.1,12,Open Hearth iron,2.91,18.02
1.36,6.88,29.47,7.2,32.4,1.2,Open Hearth iron,3.09,1.01
1.33,7.05,29.47,7.27,32.62,3.6,Open Hearth iron,3.07,1.39
1.32,6.89,29.36,7.26,32.25,5.7,Open Hearth iron,3.04,2.79
1.37,6.98,29.41,7.24,32.36,8.2,Open Hearth iron,3.09,3.91
1.32,7.11,29.51,7.28,32.58,11.6,Open Hearth iron,2.92,5.68
1.33,7.24,29.37,7.18,32.3,17.1,Open Hearth iron,3.01,6.06
205.12,4.68,2.78,38.08,0.79,2.2,Open Hearth iron,2.7,1.06
204.99,4.72,2.68,38.03,0.79,4.1,Open Hearth iron,3.06,2.27
204.99,4.7,2.9,38.1,0.64,6,Open Hearth iron,3.08,1.97
204.78,4.89,2.93,38.11,0.61,8,Open Hearth iron,3,2.3
204.93,4.87,2.72,38.09,0.45,12,Open Hearth iron,2.97,2.84
204.95,4.61,2.88,38.1,0.73,17.6,Open Hearth iron,3.04,4.45
56.96,7.19,17.78,11.73,15.77,1,Open Hearth iron,2.97,0.48
57.06,7.5,17.78,11.67,15.66,3.7,Open Hearth iron,3.14,1.38
57.02,7.23,17.73,11.6,15.74,5.7,Open Hearth iron,2.95,2.33
56.83,7.39,17.63,11.68,15.74,7.6,Open Hearth iron,2.91,2.7
57.09,7.36,17.88,11.73,15.88,9.7,Open Hearth iron,3.07,2.31
57.13,7.33,17.89,11.73,15.77,11.7,Open Hearth iron,2.98,3.69
7.88,6.67,72.79,33.96,46.18,1.1,Open Hearth iron,3.18,0.29
