Repository: ashutosh29599/Corrosion-Rate-Prediction

File: corrosion data combined.csv (part 9 of 9)
Soil Resistivity (Ohm-m),pH,Moisture Equivalent(%),Air pore space (%),Clay %,exposure time,Iron and Steel Type,Pipe Diameter (inches),Loss Oz/ft2
7.88,6.66,72.81,34,46.28,3.7,Open Hearth iron,2.97,3.38
7.81,6.77,72.78,34.03,46.31,5.9,Open Hearth iron,3,5.26
8,6.8,72.77,33.89,46.16,7.6,Open Hearth iron,2.92,8.89
8.09,6.69,72.75,34.02,46.26,9.6,Open Hearth iron,3.1,9.84
8.01,6.79,72.77,33.95,46.26,11.6,Open Hearth iron,3.15,11.54
49.04,6.74,23.44,14.73,35.26,1.4,Open Hearth iron,3.19,1.5
48.93,6.63,23.33,14.6,35.22,4,Open Hearth iron,3.04,1.93
48.94,6.86,23.26,14.58,35.02,6.2,Open Hearth iron,3.03,3.16
49.13,6.72,23.36,14.68,35.16,8,Open Hearth iron,3.17,3.21
49.1,6.91,23.52,14.78,35.07,10,Open Hearth iron,2.8,3.81
48.89,6.64,23.42,14.76,35.05,12,Open Hearth iron,2.97,4.52
20.52,7.35,17.98,10.79,25.95,1.9,Open Hearth iron,2.82,0.87
20.64,7.25,18.07,10.89,26,4.3,Open Hearth iron,3.14,2.11
20.62,7.21,18.11,11.09,26.23,6.1,Open Hearth iron,2.89,0.78
20.65,7.35,17.94,11.12,26.15,8.2,Open Hearth iron,3.02,2.16
20.51,7.23,17.96,10.97,25.95,12,Open Hearth iron,2.92,1.85
20.49,7.48,17.85,10.74,26.01,17.5,Open Hearth iron,3.13,0.98
111.87,4.59,13.93,16.01,17.5,2,Open Hearth iron,2.95,0.71
112.21,4.5,13.78,15.83,17.59,4,Open Hearth iron,3.07,1.76
111.83,4.63,13.79,15.91,17.44,6,Open Hearth iron,3.07,1.78
111.85,4.53,13.81,15.97,17.54,8,Open Hearth iron,2.89,2.1
111.93,4.33,13.75,16.12,17.52,12,Open Hearth iron,3.08,2.83
111.93,4.66,13.88,15.91,17.68,17.7,Open Hearth iron,2.88,2.88
112.02,3.77,7.1,3.43,4.41,1.9,Open Hearth iron,2.98,2.53
111.95,4.04,6.88,3.6,4.45,4.1,Open Hearth iron,2.82,4.41
111.94,3.75,6.96,3.28,4.51,6.1,Open Hearth iron,2.96,4.25
111.96,3.81,7,3.67,4.69,8,Open Hearth iron,2.88,6.13
112.07,3.89,6.86,3.51,4.52,10.4,Open Hearth iron,3.16,8.75
112.06,3.75,7.06,3.46,4.57,12,Open Hearth iron,3.08,8.43
385.99,4.49,2.82,32.07,2.46,1.4,Open Hearth iron,2.79,0.11
385.8,4.67,2.94,32.09,2.53,3.9,Open Hearth iron,2.94,0.36
386.01,4.56,3.06,32.12,2.53,6.1,Open Hearth iron,3.05,1.32
385.9,4.44,2.76,32.08,2.6,8.1,Open Hearth iron,2.96,2.06
385.88,4.44,2.95,32.05,2.83,12,Open Hearth iron,3.2,2.65
385.92,4.34,3.04,32.18,2.59,17.3,Open Hearth iron,3.05,2.78
74.44,5.43,24.29,7.38,15.38,1.3,Open Hearth iron,3.12,1.4
74.29,5.84,24.2,7.55,15.2,3.9,Open Hearth iron,2.94,3.07
74.45,5.7,24.26,7.61,15.33,6,Open Hearth iron,2.91,3.03
74.27,5.54,24.26,7.36,15.28,8.2,Open Hearth iron,3.13,4.86
74.58,5.48,24.18,7.42,15.24,9.7,Open Hearth iron,2.89,4.98
74.39,5.6,24.23,7.44,15.2,12.1,Open Hearth iron,2.8,5.66
9.69,5.99,32.9,2.45,47.04,1.9,Open Hearth iron,2.86,2.54
9.7,6.11,32.97,2.3,47.06,4.1,Open Hearth iron,2.83,4.24
9.67,6,33.02,2.44,46.92,6,Open Hearth iron,3.05,6.49
9.67,6.13,32.9,2.27,47,8,Open Hearth iron,3.04,7.12
9.6,5.86,32.98,2.34,47.05,10,Open Hearth iron,2.93,7.27
9.83,5.99,33.1,2.26,47.08,11.9,Open Hearth iron,2.89,8.67
12.97,5.23,32.96,6.92,40.25,1.5,Open Hearth iron,2.95,0.68
13.18,5.27,33.03,6.84,40.39,4,Open Hearth iron,3.06,2.88
13.38,5.29,33.03,6.91,40.26,5.9,Open Hearth iron,3,3.66
13.05,5.37,33.18,6.81,40.3,7.9,Open Hearth iron,3.05,4.27
13.07,5.14,33.21,6.95,40.16,11.9,Open Hearth iron,2.93,6.37
13.11,5.41,32.94,6.75,40.46,17.4,Open Hearth iron,3.09,5.36
136.88,4.42,34.9,14.95,45.88,2,Open Hearth iron,2.78,2.38
137.09,4.57,34.85,14.86,45.89,4.2,Open Hearth iron,2.98,3.61
136.95,4.91,34.78,14.94,45.8,6.2,Open Hearth iron,3.06,6.88
137.16,4.79,34.87,14.92,45.78,7.9,Open Hearth iron,2.8,7.01
136.95,4.7,34.84,14.93,45.9,10.2,Open Hearth iron,2.92,11.07
137.08,4.74,34.83,14.96,45.8,12.1,Open Hearth iron,3.03,11.29
0.67,3.12,55.38,69.03,65.1,1.4,Open Hearth iron,2.97,2.1
0.56,3.22,55.32,68.79,65.14,4.1,Open Hearth iron,3.09,5.33
0.54,3.29,55.45,68.85,65.07,6.3,Open Hearth iron,3.05,6.31
0.68,3.21,55.3,68.79,64.94,8,Open Hearth iron,2.99,10.71
0.75,3.01,55.4,68.74,64.77,9.8,Open Hearth iron,2.99,11.19
0.58,3.03,55.39,68.77,64.86,12,Open Hearth iron,3.01,12.72
9.9,8.75,31.31,7.16,30.97,1,Open Hearth iron,3.03,0.3
9.88,8.7,31.07,7.12,31.25,3.7,Open Hearth iron,3.1,1.41
9.95,8.72,31.25,7.29,31.16,5.6,Open Hearth iron,3.04,2.36
10.01,8.75,31.09,7.24,31.26,7.5,Open Hearth iron,3.02,1.92
10.08,8.83,31.4,7.09,31.32,11.6,Open Hearth iron,2.92,2.69
2.69,7.4,14.76,18.62,26.63,1.2,Open Hearth iron,3,1.1
2.51,7.39,14.75,18.58,26.92,3.8,Open Hearth iron,2.85,3.36
2.47,7.32,14.75,18.75,26.65,5.6,Open Hearth iron,3.02,3.01
2.88,7.38,14.72,18.5,26.84,7.7,Open Hearth iron,2.93,3.84
2.62,7.39,14.93,18.71,26.71,9.8,Open Hearth iron,3.04,13.23
2.51,7.18,14.94,18.54,26.91,11.7,Open Hearth iron,2.94,11.3
15.14,7.09,7.6,23.2,30.92,1.5,Open Hearth iron,3.01,1.05
15.2,7.06,7.42,23.16,31.11,4.1,Open Hearth iron,2.98,2.77
15.05,6.85,7.47,23.33,30.85,5,Open Hearth iron,3.11,3.07
15.01,6.91,7.63,23.18,30.68,8,Open Hearth iron,3,3.51
14.82,6.89,7.6,23.16,30.97,10.2,Open Hearth iron,3.06,4.46
14.76,6.87,7.56,23.41,30.84,12.1,Open Hearth iron,3.15,6.02
17.79,7.59,25.73,2.72,46.02,1.6,Open Hearth iron,2.93,0.7
17.56,7.61,25.81,2.65,46.1,4,Open Hearth iron,2.94,1.19
17.64,7.65,25.84,2.62,46.37,6.1,Open Hearth iron,3,1.63
17.77,7.61,25.75,2.83,45.96,8.1,Open Hearth iron,3.31,2.09
17.8,7.46,25.83,2.68,46.02,12.1,Open Hearth iron,3.02,3.06
17.83,7.61,25.86,2.48,46.21,17.1,Open Hearth iron,2.96,6.38
12.18,7.11,28.6,1.09,52.59,1,Bessemer Steel,3.08,1.22
12.28,6.74,28.55,1.23,52.37,3.6,Bessemer Steel,2.93,4.18
12.21,7.02,28.54,1.23,52.53,5.5,Bessemer Steel,3.06,5.28
11.99,7.09,28.56,0.97,52.36,7.6,Bessemer Steel,3.21,7.44
12.34,7.14,28.66,1.11,52.42,9.7,Bessemer Steel,2.99,9.09
12.1,6.86,28.55,1.09,52.38,11.6,Bessemer Steel,2.84,11.68
6.89,7.37,37.53,2.07,44.84,1.9,Bessemer Steel,2.97,2.18
6.68,7.33,37.64,1.97,44.76,4,Bessemer Steel,2.93,3.11
6.79,7.26,37.56,1.94,44.97,6,Bessemer Steel,2.96,3.84
6.87,7.4,37.56,2.11,45.03,7.9,Bessemer Steel,3.03,4.39
6.87,7.43,37.43,2.15,44.9,12.1,Bessemer Steel,3.07,6.54
6.82,7.32,37.78,1.92,44.97,17.7,Bessemer Steel,3.14,7.19
177.91,4.97,29.06,17.9,45.87,1.9,Bessemer Steel,3.2,2.08
177.9,4.85,29.27,18.14,45.97,4,Bessemer Steel,3.07,3.4
177.91,4.89,29.16,18.22,46.09,5.8,Bessemer Steel,2.89,3.49
177.87,4.81,29.06,18.29,46.03,7.8,Bessemer Steel,3.17,4.41
177.77,4.69,29.11,18.28,45.97,12.1,Bessemer Steel,3.05,3.83
177.84,4.9,29.09,18.18,46.04,17.7,Bessemer Steel,3.01,4.16
66.79,5.7,22.14,6.94,17.61,1.2,Bessemer Steel,3.12,1.37
66.67,5.44,22.31,7.09,17.88,4,Bessemer Steel,3.2,3.7
66.68,5.6,22.14,6.99,17.74,6,Bessemer Steel,2.98,4.18
66.61,5.62,21.99,6.95,17.5,8.1,Bessemer Steel,2.9,5.21
66.72,5.64,22.19,6.88,17.73,12,Bessemer Steel,2.98,6.88
13.24,7.01,28.88,4.8,35.81,2,Bessemer Steel,3.04,0.85
13,7.01,28.68,5.07,35.81,4,Bessemer Steel,2.88,2.28
13.28,6.96,28.77,5,35.9,6.3,Bessemer Steel,2.97,4.74
13.17,6.8,28.94,4.94,35.78,8.1,Bessemer Steel,2.76,5.94
13.11,7.02,28.76,4.89,35.76,12.2,Bessemer Steel,2.94,7.36
13.24,6.95,28.69,5.03,35.75,17.5,Bessemer Steel,2.81,8.64
430.98,5.8,12.07,40.59,7.03,2,Bessemer Steel,3.03,0.24
430.87,5.86,12.37,40.41,7.26,4.3,Bessemer Steel,2.87,0.53
430.96,5.89,12.26,40.59,7.17,6.2,Bessemer Steel,3.01,0.88
431,5.93,12.27,40.47,7.13,8.2,Bessemer Steel,2.98,1.06
431.12,5.98,12.17,40.6,7.39,12,Bessemer Steel,2.93,1.48
431.03,5.73,12.26,40.56,7.07,17.6,Bessemer Steel,3.17,1.75
21.31,4.44,34.18,3.82,63.76,1,Bessemer Steel,2.99,0.68
21.16,4.5,34.32,3.69,63.71,3.5,Bessemer Steel,2.96,2.37
21.31,4.39,34.13,3.66,63.82,7.6,Bessemer Steel,3.03,4.02
21.25,4.53,34.36,3.71,63.49,11.6,Bessemer Steel,3.02,5.58
21.23,4.44,34.25,3.74,63.72,17,Bessemer Steel,3.01,4.98
3.25,7.59,37.03,8.72,70.13,1,Bessemer Steel,2.99,0.73
3.35,7.44,36.97,8.77,70.02,3.8,Bessemer Steel,3.08,1.87
3.48,7.4,36.96,8.72,70.22,5.8,Bessemer Steel,3.05,3.42
3.35,7.93,37,8.67,70.12,7.7,Bessemer Steel,3.13,4.08
3.28,7.48,36.87,8.61,69.87,9.7,Bessemer Steel,2.9,5.46
3.19,7.47,37.02,8.74,69.93,11.7,Bessemer Steel,3.02,8.19
28.19,6.8,24.77,15.82,52.19,1,Bessemer Steel,2.96,0.71
28.16,6.92,24.71,16.04,52.07,3.7,Bessemer Steel,2.9,1.9
28.2,6.86,24.99,15.92,52.17,5.5,Bessemer Steel,2.96,2.56
28.18,6.89,24.67,16.02,52.19,7.9,Bessemer Steel,3.1,3.23
28.12,6.9,24.75,15.64,52.29,11.5,Bessemer Steel,3.05,4.91
28.26,7,24.86,15.84,52.11,16.9,Bessemer Steel,3.13,5.05
74.62,6.5,13.14,27.95,6.47,1.3,Bessemer Steel,2.98,1.39
74.6,6.68,12.9,27.65,6.69,4.1,Bessemer Steel,2.77,2.54
74.74,6.61,12.94,27.77,6.4,6.2,Bessemer Steel,3.14,3.48
74.58,6.55,13.11,27.85,6.49,8,Bessemer Steel,2.99,4.63
74.6,6.69,12.78,27.81,6.72,12.1,Bessemer Steel,2.87,4.99
110.21,5.26,31.99,15.4,52.99,1.4,Bessemer Steel,3.3,0.32
109.95,5.24,31.82,15.59,53.17,4.1,Bessemer Steel,2.95,0.85
109.87,5.4,31.98,15.45,53.04,6,Bessemer Steel,3,1.23
109.83,5.29,31.96,15.5,53.09,7.8,Bessemer Steel,3.05,1.56
110.01,5.27,31.85,15.42,53.09,10.1,Bessemer Steel,3.13,1.62
109.77,5.42,32.03,15.44,53.18,11.8,Bessemer Steel,3.1,1.65
31.89,6.92,12.39,33.6,12.67,2,Bessemer Steel,3.06,0.22
31.74,7.22,12.18,33.6,12.84,4.3,Bessemer Steel,2.99,1.03
31.93,7.12,12.29,33.48,12.7,6.3,Bessemer Steel,3.23,2.69
31.92,7.17,12.48,33.41,12.73,7.8,Bessemer Steel,2.73,0.84
31.83,7.1,12.38,33.47,12.68,12.1,Bessemer Steel,2.99,3.53
31.9,7.32,12.46,33.5,12.8,17.6,Bessemer Steel,3.09,5.22
2.66,9.43,21.7,34.63,9.21,1.9,Bessemer Steel,3.09,3.32
2.93,9.55,21.76,34.49,9.42,4.2,Bessemer Steel,3.13,4.61
2.87,9.41,21.71,34.66,9.5,5.9,Bessemer Steel,2.96,7.77
35.13,6.12,17.17,14.43,13.89,1.2,Bessemer Steel,2.91,0.54
35.26,6.26,17.23,14.47,13.87,3.8,Bessemer Steel,3.06,2.12
35.21,6.19,17.03,14.27,13.83,5.8,Bessemer Steel,3.08,3.11
35.27,6.3,17.13,14.43,13.91,7.8,Bessemer Steel,3.05,3.38
35.24,6.29,17.25,14.51,13.92,9.9,Bessemer Steel,2.92,4.52
35.31,6.04,17.31,14.38,13.68,11.9,Bessemer Steel,2.87,4.61
5,7.57,54.32,5.93,70.3,2.1,Bessemer Steel,3.11,2.74
4.93,7.37,54.4,5.66,70.49,4.1,Bessemer Steel,3,3.87
4.85,7.52,54.45,5.57,70.5,5.7,Bessemer Steel,2.85,5.34
5.07,7.52,54.46,5.63,70.31,8,Bessemer Steel,3,5.04
4.87,7.5,54.41,5.61,70.37,12,Bessemer Steel,2.91,8.13
4.85,7.53,54.48,5.67,70.44,17.5,Bessemer Steel,2.95,11.06
82.97,4.32,22.25,12.02,26.48,2,Bessemer Steel,2.88,2.63
82.84,4.42,22.33,12.03,26.5,4,Bessemer Steel,3.02,3.31
82.79,4.41,22.16,11.96,26.66,6,Bessemer Steel,3.01,5.03
82.84,4.37,22.17,11.93,26.47,7.8,Bessemer Steel,3.25,4.47
82.83,4.23,22.09,12.02,26.51,9.9,Bessemer Steel,2.99,6.83
82.84,4.38,22.12,11.94,26.51,12.2,Bessemer Steel,3.06,7.53
59.84,4.56,30.93,4.41,51.78,1.2,Bessemer Steel,3.13,1.63
59.99,4.6,30.88,4.34,51.65,3.9,Bessemer Steel,3.05,3.59
59.73,4.48,30.9,4.33,51.72,5.8,Bessemer Steel,3.08,6.12
60.04,4.42,30.7,4.61,51.58,7.7,Bessemer Steel,3.06,7.38
59.84,4.45,30.78,4.29,51.63,12.1,Bessemer Steel,3.13,9.48
59.89,4.4,30.89,4.32,51.65,16.9,Bessemer Steel,3.14,9.57
11.41,7.26,28.45,16.58,20.33,1.2,Bessemer Steel,2.8,0.61
11.17,7.41,28.32,16.56,20.37,3.8,Bessemer Steel,2.86,1.22
11.55,7.35,28.45,16.5,20.16,5.6,Bessemer Steel,3.08,3.06
11.38,7.25,28.36,16.59,20.32,7.7,Bessemer Steel,3.02,2.26
11.51,7.27,28.54,16.47,20.18,9.8,Bessemer Steel,3.04,3.17
11.53,7.3,28.22,16.67,20.21,11.7,Bessemer Steel,3.1,2.27
19.65,4.37,28.23,3.75,34.14,1.2,Bessemer Steel,2.8,0.74
19.66,4.52,28.44,3.72,34.06,3.5,Bessemer Steel,3.11,1.75
19.72,4.72,28.51,3.92,34.24,5.7,Bessemer Steel,3.01,1.95
19.65,4.68,28.25,3.98,34.24,7.6,Bessemer Steel,3.11,3.21
19.64,4.59,28.17,3.95,34.19,9.8,Bessemer Steel,3.18,3.11
19.64,4.56,28.36,3.83,34.14,11.6,Bessemer Steel,2.98,3.19
28.88,7.72,22.6,3.71,36.15,1,Bessemer Steel,3.08,0.83
28.91,7.41,22.34,4,36.44,3.6,Bessemer Steel,3.08,2.07
28.98,7.44,22.3,3.76,36.31,5.5,Bessemer Steel,2.91,2.89
28.82,7.55,22.45,3.97,36.15,7.7,Bessemer Steel,2.95,3.46
28.84,7.72,22.35,3.93,36.22,9.7,Bessemer Steel,2.83,4.65
29.06,7.51,22.24,3.75,36.33,11.7,Bessemer Steel,3.07,6.1
23.73,6.12,31.27,10.74,30.95,1.4,Bessemer Steel,3.04,2.11
23.6,6.34,31.28,10.84,30.87,3.8,Bessemer Steel,3.04,2.92
23.64,6.2,31.13,10.74,30.75,6.1,Bessemer Steel,3.17,4.62
51.4,4.85,28.47,9.68,22.21,1.6,Bessemer Steel,3.1,1.44
51.6,4.82,28.29,9.54,22.41,3.8,Bessemer Steel,3.1,3.56
51.5,4.97,28.34,9.65,22.36,5.7,Bessemer Steel,2.95,4.32
51.5,5.1,28.44,9.65,22.45,7.5,Bessemer Steel,3.05,7.94
51.55,4.95,28.28,9.64,22.32,9.5,Bessemer Steel,3.13,7.53
51.51,5,28.59,9.72,22.3,11.9,Bessemer Steel,3.1,7.7
2.91,9.56,24.7,6.08,6.07,2,Bessemer Steel,2.87,6.69
2.78,9.4,24.83,6.04,6.19,4.3,Bessemer Steel,2.93,12.01
2.63,9.31,24.63,5.98,6.06,6.2,Bessemer Steel,2.94,13.76
2.71,9.35,24.83,6.11,6.24,8.2,Bessemer Steel,2.88,19.03
2.72,9.36,24.82,6.12,6.18,10,Bessemer Steel,2.9,21.73
2.74,9.15,24.91,6.06,6.29,12.1,Bessemer Steel,3.12,19.55
114.06,4.32,13.01,34.75,5.54,1.4,Bessemer Steel,2.9,0.42
114.21,4.56,13.16,34.96,5.67,4.1,Bessemer Steel,3.02,0.52
114.08,4.4,12.95,34.75,5.85,6.2,Bessemer Steel,2.99,1.08
114.01,4.41,13.17,34.76,5.6,8,Bessemer Steel,3.11,0.87
114.1,4.58,13.17,34.6,5.59,11.9,Bessemer Steel,3.01,1.29
114.19,4.45,13.15,34.7,5.47,17,Bessemer Steel,3.11,1.52
17.76,7.04,25.75,9.46,36.06,1.1,Bessemer Steel,2.95,0.3
17.78,7.07,25.74,9.47,36.01,3.7,Bessemer Steel,3,1.48
17.76,7.03,25.84,9.54,35.88,5.6,Bessemer Steel,3.06,1.87
17.75,7.3,25.73,9.41,36.15,7.7,Bessemer Steel,2.84,1.99
17.87,7.15,25.86,9.52,35.97,11.9,Bessemer Steel,2.99,3.36
17.73,7.2,25.81,9.46,36.13,17,Bessemer Steel,2.99,2.67
29.89,7.37,46.4,20.86,18.48,1.1,Bessemer Steel,2.83,0.96
30.05,7.28,46.47,20.98,18.66,3.5,Bessemer Steel,3.15,2.22
29.92,7.36,46.46,20.99,18.63,5.5,Bessemer Steel,3.12,1.35
29.8,7.23,46.25,20.88,18.64,7.8,Bessemer Steel,2.96,1.65
29.62,7.38,46.45,20.82,18.52,11.5,Bessemer Steel,3.12,3.87
29.88,7.36,46.53,20.98,18.44,17,Bessemer Steel,2.89,4.72
5.83,3.66,42.34,1.84,87.7,2.1,Bessemer Steel,2.9,0.54
5.7,3.59,42.42,1.86,87.79,3.9,Bessemer Steel,2.87,3.32
5.74,3.63,42.57,1.88,87.85,6,Bessemer Steel,2.84,3.03
5.74,3.49,42.7,1.9,87.88,8.1,Bessemer Steel,2.87,4.03
5.8,3.69,42.76,2.04,87.76,11.9,Bessemer Steel,2.95,8.07
5.85,3.54,42.54,1.92,87.64,17.3,Bessemer Steel,2.74,8.99
4.1,6.85,24.58,2.42,62.55,1.5,Bessemer Steel,2.89,2.84
4.2,6.8,24.48,2.47,62.7,5.6,Bessemer Steel,3.04,10.38
4.12,6.59,24.65,2.58,62.47,7.8,Bessemer Steel,3.02,13.19
4.21,6.87,24.62,2.42,62.37,8.9,Bessemer Steel,2.93,15.41
12.71,4.18,34.57,26.68,71.08,1.9,Bessemer Steel,2.93,4.17
12.69,4.25,34.46,26.55,71.32,3.9,Bessemer Steel,2.94,6.93
12.68,4.35,34.34,26.79,71.13,6,Bessemer Steel,3,8.84
12.65,4.14,34.63,26.63,71.36,7.9,Bessemer Steel,2.87,11.1
12.73,4.3,34.42,26.42,71.29,9.9,Bessemer Steel,3.12,14.79
12.78,4.11,34.48,26.73,71.23,12,Bessemer Steel,2.98,14.63
1.26,7.04,29.33,7.31,32.53,1,Bessemer Steel,2.97,1.17
1.31,6.91,29.34,7.41,32.33,3.7,Bessemer Steel,3.06,1.27
1.24,6.93,29.59,7.21,32.44,5.8,Bessemer Steel,3.02,2.56
1.28,6.98,29.41,7.27,32.43,8.3,Bessemer Steel,3.12,4.55
1.38,7.05,29.33,7.15,32.35,11.6,Bessemer Steel,3.04,5.47
1.31,7.1,29.66,7.28,32.44,17,Bessemer Steel,3.05,6.98
205.13,4.74,2.87,38.1,0.55,1.8,Bessemer Steel,2.94,1.25
204.93,4.61,2.95,37.99,0.64,4.1,Bessemer Steel,2.93,2.16
205.01,4.81,2.81,38.03,0.74,5.9,Bessemer Steel,3.17,2.37
205.03,4.46,2.73,38.22,0.59,8.2,Bessemer Steel,3.01,2.27
204.88,4.72,2.99,38.2,0.66,11.9,Bessemer Steel,3.09,2.77
204.79,4.64,2.87,38.03,0.74,17.7,Bessemer Steel,2.94,4.15
56.98,7.26,17.83,11.7,15.58,1.1,Bessemer Steel,2.92,0.41
56.89,7.26,17.61,11.68,15.66,3.7,Bessemer Steel,2.88,1.37
56.96,7.21,17.88,11.65,15.87,5.9,Bessemer Steel,2.94,2.68
57.07,7.18,17.81,11.67,15.8,7.7,Bessemer Steel,2.97,2.47
56.95,7.33,17.82,11.63,15.9,9.7,Bessemer Steel,3.11,2.89
56.98,7.34,17.76,11.62,15.86,11.7,Bessemer Steel,3.02,4.23
8.16,6.74,72.94,33.96,46.15,0.9,Bessemer Steel,2.92,0.41
7.94,6.56,72.69,33.9,46.23,3.7,Bessemer Steel,3.05,3.53
8.08,6.84,72.83,33.89,46.08,5.8,Bessemer Steel,2.95,4.87
7.86,6.68,72.83,34.05,46.01,7.5,Bessemer Steel,3.13,8.93
8.08,6.56,72.79,33.89,46.2,9.6,Bessemer Steel,3.01,11.42
7.97,6.76,72.84,34,46.07,11.7,Bessemer Steel,2.9,12.83
48.81,6.8,23.3,14.73,35.12,1.5,Bessemer Steel,3.03,1.3
48.97,6.71,23.6,14.85,35.27,4,Bessemer Steel,3.26,1.92
49.01,6.61,23.54,14.66,35,6.1,Bessemer Steel,3.05,2.91
48.94,6.74,23.63,14.7,35.07,7.9,Bessemer Steel,3.07,3.36
48.91,6.76,23.33,14.74,35.16,9.9,Bessemer Steel,2.99,4.28
49.04,6.74,23.34,14.68,35.08,11.9,Bessemer Steel,3.08,5.28
20.73,7.27,18.13,10.95,26.03,1.9,Bessemer Steel,2.82,1.14
20.55,7.54,17.9,10.92,25.93,4.2,Bessemer Steel,3.01,1.96
20.49,7.22,18.07,10.77,25.92,6.3,Bessemer Steel,2.78,0.9
20.7,7.46,17.87,10.96,26.02,7.9,Bessemer Steel,2.98,2.08
20.72,7.11,18.09,10.76,26.12,12.2,Bessemer Steel,2.94,2.63
20.44,7.3,18,10.81,26,17.6,Bessemer Steel,3.1,3.28
111.85,4.42,13.77,16.07,17.45,2,Bessemer Steel,3.28,0.86
111.94,4.34,13.94,16.05,17.64,4.2,Bessemer Steel,3.07,1.56
111.95,4.55,13.77,15.79,17.58,6,Bessemer Steel,3.08,1.33
112.02,4.51,13.86,16.04,17.58,8,Bessemer Steel,2.89,2.15
112.18,4.37,13.86,16.05,17.72,11.9,Bessemer Steel,3.11,2.45
112.05,4.49,13.9,15.94,17.58,17.7,Bessemer Steel,3.07,2.56
111.9,3.81,6.95,3.37,4.51,1.9,Bessemer Steel,3.01,2.48
112.14,3.78,6.95,3.66,4.53,4,Bessemer Steel,3.08,4.62
111.99,3.92,7.04,3.46,4.21,5.9,Bessemer Steel,2.85,4.18
112.08,3.66,6.97,3.6,4.47,8,Bessemer Steel,2.73,5.83
112.09,3.97,7.05,3.48,4.47,10.1,Bessemer Steel,2.93,8.54
111.95,4.11,7.01,3.44,4.43,12,Bessemer Steel,3.02,9.04
385.91,4.52,3.14,32.04,2.45,1.5,Bessemer Steel,2.86,0.11
386.07,4.57,3.12,32.03,2.39,3.9,Bessemer Steel,2.98,0.58
386.2,4.43,3.07,32.23,2.55,6,Bessemer Steel,2.92,1.29
385.86,4.49,3.1,31.92,2.54,8,Bessemer Steel,2.98,2.12
386.07,4.56,3.05,32.12,2.44,12.1,Bessemer Steel,3.1,2.24
385.92,4.53,3.1,31.99,2.65,17.1,Bessemer Steel,3.09,2.82
74.54,5.5,24.2,7.3,15.17,1.3,Bessemer Steel,2.96,1.25
74.45,5.74,24.09,7.64,15.33,4.1,Bessemer Steel,2.97,3.01
74.36,5.54,24.22,7.55,15.37,6,Bessemer Steel,3.17,3.22
74.36,5.54,24.35,7.65,15.18,7.7,Bessemer Steel,3.18,4.86
74.38,5.62,24.16,7.42,15.32,10,Bessemer Steel,3.2,4.79
74.39,5.66,24.27,7.49,15.44,11.8,Bessemer Steel,3.32,6.4
9.85,6.01,33.02,2.38,47.13,2,Bessemer Steel,2.95,2.16
9.91,6,32.91,2.37,47.35,4.2,Bessemer Steel,2.91,4.45
9.74,5.98,32.99,2.42,46.9,6,Bessemer Steel,3.08,6.25
9.7,5.86,32.98,2.4,47.09,8,Bessemer Steel,3.11,8.15
9.72,5.97,32.8,2.27,47.11,10.2,Bessemer Steel,3.14,9.22
9.59,6.02,33.18,2.24,46.98,11.9,Bessemer Steel,3,6.85
13.16,5.35,32.93,6.81,40.22,1.5,Bessemer Steel,3.13,0.43
13.12,5.36,33.09,6.89,40.21,4,Bessemer Steel,3.06,2.37
13.12,5.35,33.05,6.92,40.29,6,Bessemer Steel,2.97,4.16
13.2,5.34,33.1,6.8,40.3,7.9,Bessemer Steel,2.92,4.58
13.14,5.44,33.14,7.03,40.35,11.9,Bessemer Steel,3.09,6.19
13.15,5.59,33.18,6.95,40.38,17.3,Bessemer Steel,3.03,7.05
137.12,4.79,34.87,14.94,45.7,1.9,Bessemer Steel,3.2,2.81
137.06,4.59,34.65,14.92,45.6,4.2,Bessemer Steel,2.95,5.13
136.89,4.8,34.88,14.99,45.82,6.1,Bessemer Steel,3,6.22
137.11,4.91,34.68,15.01,45.89,8.1,Bessemer Steel,3.17,6.76
136.87,4.66,34.81,15.02,45.78,10.2,Bessemer Steel,3,9.55
136.87,4.65,34.84,14.87,45.85,12,Bessemer Steel,2.95,10.93
0.58,3.24,55.24,68.72,64.9,1.4,Bessemer Steel,2.81,2.37
0.66,3.15,55.52,68.97,65.02,4.2,Bessemer Steel,3.02,6.89
0.73,3.27,55.3,69.04,64.8,6.2,Bessemer Steel,2.83,7.93
0.8,3.18,55.41,68.92,64.86,8,Bessemer Steel,3.09,8.96
0.65,3,55.34,68.75,65.04,10,Bessemer Steel,2.91,9.88
0.51,3.05,55.55,68.84,64.92,12,Bessemer Steel,2.99,13.09
9.94,8.82,31.2,7.06,31.14,1,Bessemer Steel,2.89,0.52
10,8.83,31.05,7.09,31.31,3.6,Bessemer Steel,2.93,1.23
9.84,8.81,31.29,7.12,31.21,5.7,Bessemer Steel,2.97,2.01
10.15,8.86,31.25,7.21,31.06,7.6,Bessemer Steel,2.92,2.03
10,8.82,31.27,7.07,31.09,11.5,Bessemer Steel,3.04,3.35
2.78,7.26,14.91,18.64,26.86,1.2,Bessemer Steel,3.03,1.75
2.5,7.28,14.81,18.75,26.69,3.8,Bessemer Steel,3.04,2.73
2.63,7.4,14.88,18.6,26.64,5.9,Bessemer Steel,2.98,3.22
2.57,7.46,14.84,18.77,26.64,7.7,Bessemer Steel,3,3.66
2.58,7.41,14.8,18.66,26.88,9.9,Bessemer Steel,3.05,12.68
2.68,7.25,14.9,18.68,26.73,11.7,Bessemer Steel,3.11,9.35
14.98,7.08,7.8,23.19,30.87,1.5,Bessemer Steel,3.09,1.19
14.94,6.79,7.54,23.22,31.07,4.1,Bessemer Steel,3.07,2.55
14.99,7.1,7.51,23.24,30.82,5.1,Bessemer Steel,2.93,2.75
15.05,6.74,7.58,23.28,30.75,8.1,Bessemer Steel,2.88,4.39
14.98,7.05,7.5,23.12,30.92,10,Bessemer Steel,3.36,4.73
14.89,7.08,7.58,23.14,30.82,11.8,Bessemer Steel,2.95,5.81
17.54,7.64,25.72,2.61,46.14,1.4,Bessemer Steel,2.82,0.54
17.67,7.64,25.81,2.64,45.92,4.1,Bessemer Steel,2.82,1.6
17.77,7.63,25.67,2.67,46.15,6,Bessemer Steel,3.04,2.24
17.84,7.38,25.62,2.73,46.04,8,Bessemer Steel,2.97,1.97
17.72,7.81,25.78,2.61,46.13,12.2,Bessemer Steel,2.93,2.79
17.63,7.6,25.61,2.63,46.03,17.1,Bessemer Steel,2.89,5.54
